Repository: taroko-mooncake/comgen

# comgen

**comgen** generates ionic compositions that satisfy user-defined constraints. It uses the [Z3 SMT solver](https://github.com/Z3Prover/z3) to search the composition space and supports charge balance, element/species bounds, radius-ratio rules, distance from known compositions (Earth Mover's Distance), synthesis-from-ingredients, and optional ONNX-based property filters.

---

#### Starting materials query

Generates Li-ion compositions that are synthesisable from known precursors, excludes already-known compositions, and requires novelty (EMD >= 5 from references). Combines synthesis, exclusion, and distance constraints.

```bash
python3 examples/Li_ion_conductors/starting_materials_query.py
```

| Parameter | Value |
|-----------|-------|
| Data files | `examples/data/LiIon_reps.csv`, `examples/data/Li_starting_materials.csv` |
| Constraints | EMD >= 5, synthesisable from ingredients, known compositions excluded |
| Solver timeout | 60 s per solution |
| Reference sub-sampling | 10 references (random seed 42) to reduce solver load |
| Output | `examples/output/li_starting_materials.txt` |

## Data Files

### `examples/data/` — Li and Mg conductor data

| File | Description | Used by |
|------|-------------|---------|
| `LiIon_reps.csv` | Reference Li-ion compositions (column: `composition`). Used so queries can find compositions *far from* these known compounds. | `run_example.py`, `distance_query.py`, `starting_materials_query.py` |
| `LiIonDatabase.csv` | Li-ion conductor database with columns `composition`, `target` (conductivity), `temperature`. Used to filter for high-performance conductors that serve as templates for Mg analogues. | `Mg_ion_conductors/distance_query.py` |
| `Li_starting_materials.csv` | Starting materials with `norm_composition` and `starting_material` flag. Used to constrain compositions to be synthesisable from known precursors and to exclude existing compositions. | `starting_materials_query.py` |

### `data/` — Perovskite reference data

| File | Description | Used by |
|------|-------------|---------|
| `reference_perovskites.csv` | Known perovskite compositions (column: `composition`). Used as the reference set for ElMD novelty constraints so generated candidates are distinct from known compounds. | `perovskite/ABX3.py` |
| `perovskite_starting_materials.csv` | Precursor chemicals (column: `composition`, e.g. `Pb1I2`, `C1H6N1I1`). Used for the synthesis mass-balance constraint. | `perovskite/ABX3.py` |

---

### Constraint methods

| Method | Purpose |
|--------|---------|
| `include_elements_quantity(elements, exact=None, *, lb=None, ub=None)` | Bound the total normalised fraction of a set of elements. |
| `include_elements(elements, exact=None, *, lb=None, ub=None)` | Bound the count of elements from a set that appear in the composition. |
| `include_elements_count(elements, exact=None, *, lb=None, ub=None)` | Bound the absolute integer atom count for elements (requires unit cell). |
| `include_species_quantity(species, exact=None, *, lb=None, ub=None)` | Bound the total normalised fraction of a set of species (element + oxidation state). |
| `distinct_elements(exact=None, *, lb=None, ub=None)` | Limit the number of distinct elements. |
| `total_atoms(exact=None, *, lb=None, ub=None)` | Bound total atom count per unit cell. Creates a `UnitCell` internally. |
| `ion_pair_radius_ratio(sps1, sps2, cn1=None, cn2=None, *, lb=None, ub=None)` | Require at least one ion pair whose Shannon radius ratio is in `[lb, ub]`. Coordination numbers (e.g. `"VIII"`, `"VI"`) are optional. |
| `ion_pair_radius_difference(sps1, sps2=None, *, lb=None, ub=None)` | Exclude ion pairs whose absolute radius difference is outside `[lb, ub]`. |
| `elmd_far_from_all(compositions, distance)` | Earth Mover's Distance from every reference >= `distance`. |
| `elmd_close_to_one(compositions, bounds)` | EMD to at least one reference <= `bounds`. |
| `made_from(ingredients)` | Composition must be a non-negative linear combination of ingredient compositions. |
| `exclude(compositions)` | Exclude specific compositions from the search. |
| `category_prediction(onnx_model, category)` | Require the ONNX classifier to predict the given category. |

### Getting results

```python
result = query.get_next(as_frac=True, timeout_ms=60000)
if result is None:
    print("No more solutions")
else:
    composition, monitored_vars = result
    print(composition)
    # e.g. {'Li': '1/5', 'La': '1/10', 'Zr': '1/10', 'O': '3/5'}
```

- `as_frac=True` returns quantities as fraction strings (e.g. `'1/5'`); `False` returns rounded floats.
- `timeout_ms` sets a per-call solver timeout in milliseconds.
- Each call automatically excludes previous solutions (within `precision`) so repeated calls yield distinct compositions.

### Writing results to a file

```python
from pathlib import Path

output_dir = Path("examples/output")
output_dir.mkdir(parents=True, exist_ok=True)

File: examples/data/LiIonDatabase.csv (part 1 of 2)
ID,composition,source,temperature,target,log_target,family,ChemicalFamily
1,Li2Ti0.75Ta0.25O3.125,10.1016/j.fusengdes.2010.04.003,300,9.00E-05,-4.045757491,Rocksalt,Oxides
2,Li2OHBr,10.1002/aenm.201700971,22.06,5.40E-07,-6.26760624,Anti-Perovskite,Oxides and Other Anions
3,Li2.4OH0.6Cl,10.1002/aenm.201700971,26,8.90E-08,-7.050609993,Anti-Perovskite,Oxides and Other Anions
4,Li2.1OH0.9Cl,10.1002/aenm.201700971,26,8.05E-08,-7.09420412,Anti-Perovskite,Oxides and Other Anions
5,Li2OHCl,10.1002/aenm.201700971,26,7.11E-08,-7.148130399,Anti-Perovskite,Oxides and Other Anions
6,Li2.7OH0.3Cl,10.1002/aenm.201700971,26,7.30E-09,-8.13667714,Anti-Perovskite,Oxides and Other Anions
8,Li6PO5Cl,10.1002/zaac.201000121,25,1.00E-09,-9,Argyrodite,Oxides and Other Anions
14,Li14ZnGe4O16,10.1016/0025-5408(78)90075-2,300,1.25E-01,-0.903089987,LISICON,#N/A
15,(YPO4)0.8(Li3PO4)0.2,10.1016/0167-2738(89)90457-8,600,3.70E-02,-1.431798276,Zircon,#N/A
16,(YPO4)0.8(Li3PO4)0.2,10.1016/0167-2738(89)90457-8,400,5.40E-04,-3.26760624,Zircon,#N/A
17,Li7La3Zr2O12,10.1002/anie.200701144,24.85,5.11E-04,-3.2915791,Garnet,Oxides
18,Li3.4Si0.4P0.6S4,10.1006/jssc.2002.9701,27,6.40E-04,-3.193820026,Thio-LISICON,Sulphides
19,Li6.4La3Zr1.4Ta0.6O12,10.1039/C2JM31413D,34,2.06E-03,-2.68613278,Garnet,Oxides
20,Li7.06La3Zr1.94Y0.06O12,10.1016/j.elecom.2011.08.014,25,9.56E-04,-3.019542108,Garnet,Oxides
21,Li6.4Al0.19La3Zr2O11.8,10.1016/j.jpowsour.2012.02.100,24.85,3.10E-04,-3.508638306,Garnet,Oxides
22,La0.57Li0.29TiO3,10.1016/j.jpowsour.2012.11.098,26.85,1.60E-03,-2.795880017,Perovskite,Oxides
23,Li6.5La3Zr1.75Te0.25O12,10.1016/j.jpowsour.2013.03.166,29.85,1.07E-04,-3.972242795,Garnet,Oxides
24,Li7La3Zr2O12,10.1016/j.jssc.2009.05.020,24.85,1.63E-06,-5.787812396,Garnet,Oxides
25,Li9.6P3S12,10.1038/nenergy.2016.30,24.85,1.58E-03,-2.801342913,Thio-LISICON,Sulphides
26,Li1.3Al0.3Ti1.7(PO4)3,10.1016/j.ssi.2014.07.018,24.85,6.20E-03,-2.207608311,NASICON,Oxides
27,Li1.3Al0.3Ti1.7(PO4)3,10.1016/j.ssi.2016.07.010,24.85,1.21E-03,-2.91721463,NASICON,Oxides
29,Li1.2Ti1.8Sc0.2(PO4)3,10.1021/acs.inorgchem.6b02274,25,2.31E-04,-3.63638802,NASICON,Oxides
30,Li1.6Al0.6Ge0.8(PO4)3,10.1021/cm021717j,24.85,7.00E-04,-3.15490196,NASICON,Oxides
31,Li6.55La3Zr2Ga0.9O12,10.1021/cm5008069,24.85,1.30E-03,-2.886056648,Garnet,Oxides
34,Li2OHCl,10.1021/jacs.5b11851,195,2.80E-03,-2.552841969,Anti-Perovskite,#N/A
35,LiTi2(PO4)3,10.1021/jp973296c,24.85,3.83E-07,-6.416801226,NASICON,Oxides
36,Li9.54Si1.74P1.44S11.7Cl0.3,10.1038/nenergy.2016.30,24.85,2.50E-02,-1.602059991,Thio-LISICON,Sulphides and Other Anions
37,Li10GeP2S12,10.1016/j.ssi.2015.02.014,25,2.03E-03,-2.692503962,Thio-LISICON,Sulphides
39,Li7P3S11,10.1039/C3EE41655K,24.85,3.20E-03,-2.494850022,Thio-LISICON,Sulphides
40,Li1.4Al0.4Ti1.6(PO4)3,10.1039/C5TA08545D,24.85,5.63E-03,-2.249491605,NASICON,Oxides
41,Li6.46Al0.15La3Zr1.95O11.86,10.1016/j.ensm.2019.08.017,25,8.30E-05,-4.080921908,Garnet,Oxides
42,Li6.4La3Zr1.7W0.3O12,10.1063/1.4818971,303,7.89E-04,-3.102922997,Garnet,#N/A
44,Li3.25Ge0.25P0.75S4,10.1016/j.ssi.2015.02.014,25,2.03E-03,-2.692503962,Thio-LISICON,Sulphides
45,Li6.5La2.9Ba0.1Zr1.4Ta0.6O12,10.3389/fenrg.2016.00028,26.85,8.30E-04,-3.080921908,Garnet,Oxides
46,Li6.5La3Zr1.5Ta0.5O12,10.3389/fenrg.2016.00028,26.85,7.94E-04,-3.100179498,Garnet,Oxides
52,La0.55Li0.361Ti0.995Al0.005O3,10.1007/BF02375549,100,1.00E-02,-2,Perovskite,#N/A
53,La0.56Li0.36Ti0.95Al0.05O3,10.1007/BF02375549,119,6.30E-03,-2.200659451,Perovskite,#N/A
54,La0.55Li0.36Ti0.992Al0.008O3,10.1007/BF02375549,100,5.85E-03,-2.232844134,Perovskite,#N/A
55,La0.56Li0.36Ti0.95Al0.05O3,10.1007/BF02375549,100,3.98E-03,-2.400116928,Perovskite,#N/A
56,La0.55Li0.361Ti0.995Al0.005O3,10.1007/BF02375549,65,3.96E-03,-2.402304814,Perovskite,#N/A
57,La0.56Li0.36Ti0.95Al0.05O3,10.1007/BF02375549,70,2.11E-03,-2.675717545,Perovskite,#N/A
58,La0.55Li0.36Ti0.992Al0.008O3,10.1007/BF02375549,60,2.08E-03,-2.681936665,Perovskite,#N/A
59,La0.55Li0.361Ti0.995Al0.005O3,10.1007/BF02375549,35,1.10E-03,-2.958607315,Perovskite,Oxides
60,La0.55Li0.36Ti0.992Al0.008O3,10.1007/BF02375549,25,6.54E-04,-3.184422252,Perovskite,Oxides
61,La0.56Li0.36Ti0.95Al0.05O3,10.1007/BF02375549,79.36,3.54E-03,-2.450996738,Perovskite,Oxides
62,Li0.022 La0.117 Ti0.208 Al0.001 O0.626,10.1007/BF02378009,112,1.63E-02,-1.787812396,Perovskite,#N/A
63,Li0.022 La0.117 Ti0.208 Al0.001 O0.626,10.1007/BF02378009,72,5.74E-03,-2.241088108,Perovskite,#N/A
64,Li0.022 La0.117 Ti0.208 Al0.001 O0.626,10.1007/BF02378009,30,1.26E-03,-2.89997427,Perovskite,Oxides
66,LiPO3,10.1007/s00339-007-4020-y,255,9.80E-09,-8.008773924,Glass,#N/A
67,LiPO3,10.1007/s00339-007-4020-y,300,1.16E-07,-6.935542011,Glass,#N/A
68,LiPO3,10.1007/s00339-007-4020-y,280,2.50E-08,-7.602059991,Glass,#N/A
69,LiPO3,10.1007/s00339-007-4020-y,322,4.50E-07,-6.346787486,Glass,#N/A
70,Li6BaLa2Ta2O12 ,10.1007/s00339-008-4494-2,200,1.35E-02,-1.869666232,Garnet,#N/A
71,Li6BaLa2Ta2O12 ,10.1007/s00339-008-4494-2,150,4.73E-03,-2.325138859,Garnet,#N/A
72,Li6BaLa2Ta2O12 ,10.1007/s00339-008-4494-2,100,1.13E-03,-2.946921557,Garnet,#N/A
73,Li6BaLa2Ta2O12 ,10.1007/s00339-008-4494-2,50,1.38E-04,-3.860120914,Garnet,#N/A
74,Li0.228La0.59TiO3,10.1007/s10717-007-0032-5,214,1.06E-04,-3.974694135,Perovskite,#N/A
75,Li0.24La0.59TiO3,10.1007/s10717-007-0032-5,89,2.27E-04,-3.643974143,Perovskite,#N/A
76,Li0.24La0.59TiO3,10.1007/s10717-007-0032-5,124,2.52E-04,-3.598599459,Perovskite,#N/A
78,Li0.24La0.59TiO3,10.1007/s10717-007-0032-5,55,2.26E-04,-3.645891561,Perovskite,#N/A
79,Li0.24La0.59TiO3,10.1007/s10717-007-0032-5,23,1.66E-04,-3.779891912,Perovskite,Oxides
80,Li0.33La0.56Ti0.96Al0.04O2.96F0.04,10.1007/s11581-006-0011-9,200,9.50E-03,-2.022276395,Perovskite,#N/A
82,Li0.33La0.56Ti0.96Al0.04O2.96F0.04,10.1007/s11581-006-0011-9,100,2.74E-03,-2.562249437,Perovskite,#N/A
83,Li0.33La0.56Ti0.96Al0.04O2.96F0.04,10.1007/s11581-006-0011-9,25,6.22E-04,-3.206209615,Perovskite,Oxides and Other Anions
84,(Li2S)0.5 ((P2S5)0.4 (Sb2S3)0.6)0.5,10.1007/s11581-006-0054-y,34,2.26E-07,-6.645891561,Glass,Sulphides
85,(Li2S)0.3 ((P2S5)0.4 (Sb2S3)0.6)0.7,10.1007/s11581-006-0054-y,31,2.98E-08,-7.525783736,Glass,Sulphides
86,(Li2S)0.4 ((P2S5)0.4 (Sb2S3)0.6)0.6,10.1007/s11581-006-0054-y,25,1.60E-07,-6.795880017,Glass,Sulphides
87,Li6.25Ba1.25La1.75Ta2O12,10.1007/s11581-007-0097-8,200,7.61E-03,-2.118615343,Garnet,#N/A
88,Li5La3Ta2O12,10.1007/s11581-007-0097-8,199,2.72E-03,-2.565431096,Garnet,#N/A
89,Li6.25Ba1.25La1.75Ta2O12,10.1007/s11581-007-0097-8,127,1.40E-03,-2.853871964,Garnet,#N/A
90,Li5La3Ta2O12,10.1007/s11581-007-0097-8,129,3.43E-04,-3.46470588,Garnet,#N/A
91,Li6.25Ba1.25La1.75Ta2O12,10.1007/s11581-007-0097-8,100,6.24E-04,-3.20481541,Garnet,#N/A
92,Li6.25Ba1.25La1.75Ta2O12,10.1007/s11581-007-0097-8,34,1.29E-04,-3.88941029,Garnet,Oxides
93,Li5La3Ta2O12,10.1007/s11581-007-0097-8,79,5.00E-05,-4.301029996,Garnet,#N/A
94,Li6.25Ba1.25La1.75Ta2O12,10.1007/s11581-007-0097-8,18,2.70E-05,-4.568636236,Garnet,Oxides
95,Li5La3Ta2O12,10.1007/s11581-007-0097-8,32,2.91E-06,-5.536107011,Garnet,Oxides
96,Li5La3Ta2O12,10.1007/s11581-007-0097-8,15,1.31E-06,-5.882728704,Garnet,Oxides
97,Li1.3Al0.3Ti1.7(PO4)3,10.1007/s11581-007-0197-5,58.17,2.40E-04,-3.619788758,NASICON,#N/A
98,Li1.3Al0.3Ti1.7(PO4)3,10.1007/s11581-007-0197-5,25,5.20E-07,-6.283996656,NASICON,Oxides
99,Li1.3Al0.3Ti1.7(PO4)3,10.1007/s11581-007-0197-5,21.42,3.33E-07,-6.477555766,NASICON,Oxides
100,LiP0.65I0.35O1.95,10.1007/s11581-008-0252-x,110.18,1.58E-03,-2.801342913,Glass,#N/A
101,LiP0.75I0.25O2.25,10.1007/s11581-008-0252-x,110,7.94E-04,-3.100179498,Glass,#N/A
103,LiP0.9I0.1O2.7,10.1007/s11581-008-0252-x,25,3.98E-04,-3.400116928,Glass,Oxides and Other Anions
104,(LiCl)0.5 (P2O5)0.5,10.1007/s11581-008-0276-2,192,9.12E-06,-5.040005162,Glass,#N/A
105,(LiCl)0.5 (P2O5)0.5,10.1007/s11581-008-0276-2,149.87,1.23E-06,-5.910094889,Glass,#N/A
106,(LiCl)0.5 (P2O5)0.5,10.1007/s11581-008-0276-2,30,6.83E-08,-7.165859166,Glass,Oxides and Other Anions
107,Li0.8La0.066Zr2(PO4)3,10.1007/s11581-009-0332-6,225.81,3.17E-03,-2.498940738,NASICON,#N/A
108,Li0.8La0.066Zr2(PO4)3,10.1007/s11581-009-0332-6,176.37,8.86E-04,-3.052566278,NASICON,#N/A
109,Li0.8La0.066Zr2(PO4)3,10.1007/s11581-009-0332-6,126.37,1.76E-04,-3.754487332,NASICON,#N/A
110,Li0.8La0.066Zr2(PO4)3,10.1007/s11581-009-0332-6,77.03,3.73E-05,-4.428291168,NASICON,#N/A
111,Li0.5La0.5TiO3,10.1016/j.jallcom.2009.07.091,131,1.25E-04,-3.903089987,Perovskite,#N/A
112,Li0.5La0.5TiO3,10.1016/j.jallcom.2009.07.091,110,9.33E-05,-4.030118356,Perovskite,#N/A
113,Li0.5La0.5TiO3,10.1016/j.jallcom.2009.07.091,70,2.65E-05,-4.576754126,Perovskite,#N/A
114,Li0.5La0.5TiO3,10.1016/j.jallcom.2009.07.091,50,1.17E-05,-4.931814138,Perovskite,#N/A
115,Li0.5La0.5TiO3,10.1016/j.jallcom.2009.07.091,30,5.80E-06,-5.236572006,Perovskite,Oxides
116,Li0.5La0.5TiO3,10.1016/j.jallcom.2009.07.091,10,2.07E-06,-5.684029655,Perovskite,#N/A
117,(Li2O)50 (Al2O3)2 (P2O5)48,10.1016/j.jeurceramsoc.2008.12.016,60,5.01E-08,-7.299988938,Glass,#N/A
118,(Li2O)50 (Al2O3)2 (P2O5)48,10.1016/j.jeurceramsoc.2008.12.016,75,1.99E-07,-6.701146924,Glass,#N/A
119,(Li2O)50 (Al2O3)2 (P2O5)48,10.1016/j.jeurceramsoc.2008.12.016,95,6.31E-07,-6.199970641,Glass,#N/A
120,(Li2O)50 (Al2O3)2 (P2O5)48,10.1016/j.jeurceramsoc.2008.12.016,121,4.47E-06,-5.349692477,Glass,#N/A
121,(Li2O)50 (Al2O3)2 (P2O5)48,10.1016/j.jeurceramsoc.2008.12.016,130,7.94E-06,-5.100015437,Glass,#N/A
122,(Li2O)50 (Al2O3)2 (P2O5)48,10.1016/j.jeurceramsoc.2008.12.016,25,3.16E-09,-8.500312917,Glass,Oxides
123,(Li2O)50 (Al2O3)3 (P2O5)47,10.1016/j.jeurceramsoc.2008.12.016,52,5.25E-08,-7.279840697,Glass,#N/A
124,(Li2O)50 (Al2O3)3 (P2O5)47,10.1016/j.jeurceramsoc.2008.12.016,65,1.12E-07,-6.950007143,Glass,#N/A
125,(Li2O)50 (Al2O3)3 (P2O5)47,10.1016/j.jeurceramsoc.2008.12.016,85,5.00E-07,-6.301029996,Glass,#N/A
126,(Li2O)50 (Al2O3)3 (P2O5)47,10.1016/j.jeurceramsoc.2008.12.016,105,1.78E-06,-5.749579998,Glass,#N/A
127,(Li2O)50 (Al2O3)3 (P2O5)47,10.1016/j.jeurceramsoc.2008.12.016,130,1.12E-05,-4.950781977,Glass,#N/A
128,(Li2O)50 (Al2O3)3 (P2O5)47,10.1016/j.jeurceramsoc.2008.12.016,25,5.75E-09,-8.240332155,Glass,Oxides
129,(Li2O)50 (Al2O3)4 (P2O5)46,10.1016/j.jeurceramsoc.2008.12.016,25,9.12E-09,-8.040005162,Glass,Oxides
134,(LiI)0.3 ((Li2S)0.3 ((Ga2S3)0.1 (GeS2)0.9)0.7)0.7,10.1016/j.ssi.2007.10.011,25,2.91E-04,-3.536107011,Glass,Sulphides and Other Anions
135,(Li2S)0.3 ((Ga2S3)0.1 (GeS2)0.9)0.7,10.1016/j.ssi.2007.10.011,25,1.89E-06,-5.7242281,Glass,Sulphides and Other Anions
136,((Li2S)0.6 (SiS2)0.4 )95 (Li4SiO4)5,10.1016/j.jpowsour.2006.04.037,193,4.40E-02,-1.356547324,Glass,Sulphides and Other Anions
139,((Li2S)0.6 (SiS2)0.4 )95 (Li4SiO4)5,10.1016/j.jpowsour.2006.04.037,130,1.32E-02,-1.879426069,Glass,Sulphides and Other Anions
142,((Li2S)0.6 (SiS2)0.4 )95 (Li4SiO4)5,10.1016/j.jpowsour.2006.04.037,109,9.00E-03,-2.045757491,Glass,Sulphides
143,((Li2S)0.6 (SiS2)0.4 )95 (Li4SiO4)5,10.1016/j.jpowsour.2006.04.037,84,4.09E-03,-2.388276692,Glass,Sulphides
144,(Li2S)0.8 (P2S5)0.2,10.1016/j.jpowsour.2006.04.037,105,4.03E-03,-2.394694954,Glass,Sulphides
145,((Li2S)0.6 (SiS2)0.4 )95 (Li4SiO4)5,10.1016/j.jpowsour.2006.04.037,68,2.30E-03,-2.638272164,Glass,Sulphides
146,(Li2S)0.8 (P2S5)0.2,10.1016/j.jpowsour.2006.04.037,40.25,2.54E-03,-2.595166283,Glass,Sulphides
147,(Li2S)0.7 (P2S5)0.3,10.1016/j.jpowsour.2006.04.037,25,3.20E-03,-2.494850022,Glass,Sulphides
148,(Li2S)0.8 (P2S5)0.2,10.1016/j.jpowsour.2006.04.037,68,1.18E-03,-2.928117993,Glass,Sulphides
149,(Li2S)0.8 (P2S5)0.2,10.1016/j.jpowsour.2006.04.037,25,1.12E-03,-2.950781977,Glass,Sulphides
150,(Li2S)0.875 (P2S5)0.125,10.1016/j.jpowsour.2006.04.037,25,2.10E-04,-3.677780705,Glass,Sulphides
152,(LiCl)0.25 ((Li2O)0.6 (P2O5)0.4)0.75,10.1016/j.jpowsour.2008.07.089,53.63,2.49E-05,-4.603800653,Glass,#N/A
153,(LiCl)0.25 ((Li2O)0.6 (P2O5)0.4)0.75,10.1016/j.jpowsour.2008.07.089,23.66,2.45E-06,-5.610833916,Glass,Oxides and Other Anions
155,Li0.7Al0.3Ti1.7(PO4)3,10.1016/j.jpowsour.2008.08.009,60.08,4.01E-04,-3.396855627,NASICON,#N/A
156,Li0.7Al0.3Ti1.7(PO4)3,10.1016/j.jpowsour.2008.08.009,40.2,2.02E-04,-3.694648631,NASICON,#N/A
157,Li0.7Al0.3Ti1.7(PO4)3,10.1016/j.jpowsour.2008.08.009,19.74,7.73E-05,-4.111820506,NASICON,Oxides
158,Li1.4S2.2P0.6,10.1016/j.jpowsour.2008.09.044,25,2.00E-03,-2.698970004,Glass,Sulphides
159,Li1.4S2.2P0.6,10.1016/j.jpowsour.2008.09.044,60,2.19E-04,-3.659555885,Glass,#N/A
160,Li1.4S2.2P0.6,10.1016/j.jpowsour.2008.09.044,25,4.33E-05,-4.363512104,Glass,Sulphides
161,Li3.09BO2.53N0.52,10.1016/j.jpowsour.2008.09.089,110,3.86E-05,-4.413412695,Glass,#N/A
162,Li3.09BO2.53N0.52,10.1016/j.jpowsour.2008.09.089,69,1.19E-05,-4.924453039,Glass,#N/A
163,Li3.09BO2.53N0.52,10.1016/j.jpowsour.2008.09.089,39,1.85E-06,-5.732828272,Glass,#N/A
164,Li3.09BO2.53N0.52,10.1016/j.jpowsour.2008.09.089,9,3.08E-07,-6.511449283,Glass,#N/A
166,Li1.4Al0.4(Ge0.67Ti0.33)1.6(PO4)3,10.1016/j.ssi.2004.05.009,143,4.12E-03,-2.385102784,NASICON,#N/A
167,Li1.4Al0.4(Ge0.67Ti0.33)1.6(PO4)3,10.1016/j.ssi.2004.05.009,97,2.04E-03,-2.690369833,NASICON,#N/A
168,Li1.4Al0.4(Ge0.67Ti0.33)1.6(PO4)3,10.1016/j.ssi.2004.05.009,60,1.17E-03,-2.931814138,NASICON,#N/A
169,Li1.4Al0.4(Ge0.67Ti0.33)1.6(PO4)3,10.1016/j.ssi.2004.05.009,21,6.76E-04,-3.170053304,NASICON,Oxides
170,Li1.4Al0.4Ti1.6(PO4)3,10.1016/j.ssi.2006.04.010,203,1.04E-02,-1.982966661,NASICON,#N/A
171,Li1.4Al0.4Ti1.6(PO4)3,10.1016/j.ssi.2006.04.010,143,7.07E-03,-2.150580586,NASICON,#N/A
172,Li1.4Al0.4Ti1.6(PO4)3,10.1016/j.ssi.2006.04.010,21,9.17E-04,-3.037630664,NASICON,Oxides
173,Li1.4S2.2P0.6,10.1016/j.ssi.2006.07.017,220.68,2.18E-02,-1.661543506,Glass,#N/A
174,Li1.4S2.2P0.6,10.1016/j.ssi.2006.07.017,177.3,1.57E-02,-1.804100348,Glass,#N/A
175,Li1.4S2.2P0.6,10.1016/j.ssi.2006.07.017,137.02,9.70E-03,-2.013228266,Glass,#N/A
176,Li1.4S2.2P0.6,10.1016/j.ssi.2006.07.017,76.75,6.68E-03,-2.175223538,Glass,#N/A
177,((Li2S)0.6 (SiS2)0.4)95 (Li4SiO4)5,10.1016/j.ssi.2006.07.017,121,3.00E-03,-2.522878745,Glass,#N/A
178,((Li2S)0.6 (SiS2)0.4)95 (Li4SiO4)5,10.1016/j.ssi.2006.07.017,90,1.63E-03,-2.787812396,Glass,#N/A
179,((Li2S)0.6 (SiS2)0.4)95 (Li4SiO4)5,10.1016/j.ssi.2006.07.017,73,7.57E-04,-3.12090412,Glass,#N/A
180,((Li2S)0.6 (SiS2)0.4)95 (Li4SiO4)5,10.1016/j.ssi.2006.07.017,47,3.03E-04,-3.518557371,Glass,#N/A
181,Li1.4S2.2P0.6,10.1016/j.ssi.2006.07.017,25,4.64E-05,-4.333482019,Glass,Sulphides
182,(Li2S)0.3 ((Ga2S3)0.1 (GeS2)0.9)0.7,10.1016/j.ssi.2007.10.011,215,4.22E-03,-2.374687549,Glass,Sulphides
185,(Li2S)0.5 ((Ga2S3)0.1 (GeS2)0.9)0.5,10.1016/j.ssi.2007.10.011,28,6.70E-05,-4.173925197,Glass,Sulphides
188,(Li2S)0.5 ((Ga2S3)0.1 (GeS2)0.9)0.5,10.1016/j.ssi.2007.10.011,215,3.35E-02,-1.474955193,Glass,Sulphides
189,(Li2S)0.4 ((Ga2S3)0.1 (GeS2)0.9)0.6,10.1016/j.ssi.2007.10.011,21,2.87E-06,-5.542118103,Glass,Sulphides
190,(Li2S)0.4 ((Ga2S3)0.1 (GeS2)0.9)0.6,10.1016/j.ssi.2007.10.011,205,1.19E-02,-1.924088239,Glass,Sulphides
191,Li5Nd3Sb2O12,10.1016/j.ssi.2008.01.002,207,1.39E-03,-2.8569852,Garnet,#N/A
192,Li5La3Sb2O12,10.1016/j.ssi.2008.01.002,207,1.16E-03,-2.935542011,Garnet,#N/A
193,Li5La3Sb2O12,10.1016/j.ssi.2008.01.002,131,1.95E-04,-3.709965389,Garnet,#N/A
194,Li5Nd3Sb2O12,10.1016/j.ssi.2008.01.002,133,1.23E-04,-3.910094889,Garnet,#N/A
195,Li5La3Sb2O12,10.1016/j.ssi.2008.01.002,89,1.32E-05,-4.879426069,Garnet,#N/A
196,Li5Nd3Sb2O12,10.1016/j.ssi.2008.01.002,68,2.76E-06,-5.559090918,Garnet,#N/A
197,Li6La2SrNb2O12,10.1016/j.ssi.2008.01.047,25,6.21E-07,-6.2069084,Garnet,Oxides
198,Li6La2SrNb2O12,10.1016/j.ssi.2008.01.047,100,2.68E-03,-2.571865206,Garnet,#N/A
199,Li6La2CaNb2O12,10.1016/j.ssi.2008.01.047,154,7.82E-05,-4.106793247,Garnet,#N/A
200,Li6La2CaNb2O12,10.1016/j.ssi.2008.01.047,99,3.00E-05,-4.522878745,Garnet,#N/A
201,Li6La2SrNb2O12,10.1016/j.ssi.2008.01.047,47,3.13E-05,-4.504455662,Garnet,#N/A
207,Li0.1Na0.1La0.6TiO3,10.1016/j.ssi.2008.03.015,223,4.16E-03,-2.380906669,Perovskite,#N/A
208,Li0.1Na0.1La0.6TiO3,10.1016/j.ssi.2008.03.015,184,2.76E-03,-2.559090918,Perovskite,#N/A
209,Li0.1Na0.1La0.6TiO3,10.1016/j.ssi.2008.03.015,135,1.17E-03,-2.931814138,Perovskite,#N/A
210,Li0.1Na0.1La0.6TiO3,10.1016/j.ssi.2008.03.015,75,2.78E-04,-3.555955204,Perovskite,#N/A
211,Li0.1Na0.1La0.6TiO3,10.1016/j.ssi.2008.03.015,34,6.15E-05,-4.211124884,Perovskite,Oxides
212,LiPO3,10.1016/j.ssi.2008.04.015,170,5.89E-06,-5.229884705,Glass,#N/A
213,Li0.5La0.5TiO3,10.1016/j.ssi.2008.08.013,90,3.10E-04,-3.508638306,Perovskite,#N/A
214,Li0.5La0.5TiO3,10.1016/j.ssi.2008.08.013,55,1.46E-04,-3.835647144,Perovskite,#N/A
215,Li0.5La0.5TiO3,10.1016/j.ssi.2008.08.013,15,2.78E-05,-4.555955204,Perovskite,Oxides
216,Li6BaLa2Ta2O12 ,10.1016/j.ssi.2008.10.022,168,2.27E-03,-2.643974143,Garnet,#N/A
217,Li6CaLa2Ta2O12,10.1016/j.ssi.2008.10.022,175,1.05E-03,-2.978810701,Garnet,#N/A
218,Li6BaLa2Ta2O12 ,10.1016/j.ssi.2008.10.022,85,2.25E-04,-3.647817482,Garnet,#N/A
219,Li6CaLa2Ta2O12,10.1016/j.ssi.2008.10.022,87,6.61E-05,-4.179798541,Garnet,#N/A
220,Li6BaLa2Ta2O12 ,10.1016/j.ssi.2008.10.022,25,1.28E-05,-4.89279003,Garnet,Oxides
221,Li6CaLa2Ta2O12,10.1016/j.ssi.2008.10.022,27,2.24E-06,-5.649751982,Garnet,Oxides
222,LiAlSi2O6,10.1016/j.ssi.2009.02.028,174,6.67E-06,-5.175874166,Glass,#N/A
223,LiAlSi2O6,10.1016/j.ssi.2009.02.028,128,1.08E-06,-5.966576245,Glass,#N/A
224,LiAlSi2O6,10.1016/j.ssi.2009.02.028,58,1.69E-08,-7.772113295,Glass,#N/A
225,Li7La3Ta2O13,10.1016/j.ssi.2009.07.002,121,6.85E-05,-4.164309429,Garnet,#N/A
226,Li7La3Ta2O13,10.1016/j.ssi.2009.07.002,90,2.76E-05,-4.559090918,Garnet,#N/A
227,Li7La3Ta2O13,10.1016/j.ssi.2009.07.002,60,9.33E-06,-5.030118356,Garnet,#N/A
228,Li7La3Ta2O13,10.1016/j.ssi.2009.07.002,30,2.65E-06,-5.576754126,Garnet,Oxides
230,Li0.5La0.5TiO3,10.1016/j.ssi.2009.08.002,134,3.76E-03,-2.424812155,Perovskite,#N/A
231,Li0.5La0.5TiO3,10.1016/j.ssi.2009.08.002,118,2.80E-03,-2.552841969,Perovskite,#N/A
232,Li0.5La0.5TiO3,10.1016/j.ssi.2009.08.002,102,1.93E-03,-2.714442691,Perovskite,#N/A
233,Li0.5La0.5TiO3,10.1016/j.ssi.2009.08.002,72,6.02E-04,-3.220403509,Perovskite,#N/A
234,Li0.5La0.5TiO3,10.1016/j.ssi.2009.08.002,44,1.59E-04,-3.798602876,Perovskite,#N/A
235,Li0.24La0.59TiO3,10.1016/j.ssi.2009.08.002,29,7.60E-05,-4.119186408,Perovskite,Oxides
236,Li0.5La0.5TiO3,10.1016/j.ssi.2009.08.002,19,5.61E-05,-4.251037139,Perovskite,Oxides
237,Li5La3Ta2O12,10.1016/j.ssi.2009.11.015,60,1.52E-05,-4.818156412,Garnet,#N/A
238,Li5La3Ta2O12,10.1016/j.ssi.2009.11.015,50,8.39E-06,-5.076238039,Garnet,#N/A
239,Li5La3Ta2O12,10.1016/j.ssi.2009.11.015,25,1.51E-06,-5.821023053,Garnet,Oxides
240,"""(Li2O)16.6 (SiO2)83.4""",10.1016/S0022-3093(99)00688-2,179,2.77E-06,-5.557520231,Glass,#N/A
241,"""(Li2O)16.6 (SiO2)83.4""",10.1016/S0022-3093(99)00688-2,135,3.53E-07,-6.452225295,Glass,#N/A
242,"""(Li2O)16.6 (SiO2)83.4""",10.1016/S0022-3093(99)00688-2,90,3.21E-08,-7.493494968,Glass,#N/A
243,Li4.2Ge0.8Ga0.2S4,10.1016/S0167-2738(00)00277-0,202,5.39E-03,-2.268411235,Thio-LISICON,#N/A
244,Li4.2Ge0.8Ga0.2S4,10.1016/S0167-2738(00)00277-0,125,1.79E-03,-2.747146969,Thio-LISICON,#N/A
245,Li4.2Ge0.8Ga0.2S4,10.1016/S0167-2738(00)00277-0,74,4.15E-04,-3.381951903,Thio-LISICON,#N/A
246,Li4.2Ge0.8Ga0.2S4,10.1016/S0167-2738(00)00277-0,25,6.50E-05,-4.187086643,Thio-LISICON,Sulphides
247,Li1.076Al0.6923Ti1.462(PO4)3,10.1016/S0167-2738(97)00018-0,58,3.74E-03,-2.427128398,NASICON,#N/A
248,Li1.076Al0.6923Ti1.462(PO4)3,10.1016/S0167-2738(97)00018-0,21,8.25E-04,-3.083546051,NASICON,Oxides
249,Li1.5Al0.5Ge1.5(PO4)3,10.1016/S0167-2738(97)00434-7,25,2.18E-04,-3.661543506,NASICON,Oxides
250,LiGe2(PO4)3,10.1016/S0167-2738(97)00434-7,21.23,1.00E-06,-6,NASICON,Oxides
251,Li4Nd3TeSbO12,10.1021/cm703677q,200,2.64E-05,-4.578396073,Garnet,#N/A
252,Li4Nd3TeSbO12,10.1021/cm703677q,25,8.70E-09,-8.060480747,Garnet,Oxides
253,"""(Li2O)50 (LiF)20 (P2O5)30""",10.1134/S1023193509050048,106,7.99E-05,-4.097453221,Glass,#N/A
254,"""(Li2O)50 (LiF)20 (P2O5)30""",10.1134/S1023193509050048,53,4.52E-06,-5.344861565,Glass,#N/A
255,"""(Li2O)50 (LiF)20 (P2O5)30""",10.1134/S1023193509050048,25,4.40E-07,-6.356547324,Glass,Oxides and Other Anions
256,"""(Li2O)50 (LiF)20 (P2O5)30""",10.1134/S1023193509050048,88,2.24E-05,-4.649751982,Glass,#N/A
265,Li3.2Ge0.2P0.8S4,10.1149/1.1379028,290,1.00E-01,-1,Thio-LISICON,#N/A
266,Li3.6Ge0.6P0.4S4,10.1149/1.1379028,290,6.31E-02,-1.199970641,Thio-LISICON,#N/A
267,Li3.8Ge0.8P0.2S4,10.1149/1.1379028,290,1.26E-02,-1.899629455,Thio-LISICON,#N/A
268,Li9SiAlO8,10.1149/1.1836980,30,2.30E-07,-6.638272164,Glass,Oxides
269,Li6Sr0.5Ba0.5La2Ta2O12,10.1149/1.2800764,200,5.70E-03,-2.244125144,Garnet,#N/A
270,Li6SrLa2Ta2O12,10.1149/1.2800764,200,5.89E-03,-2.229884705,Garnet,#N/A
271,Li6Sr0.5Ba0.5La2Ta2O12,10.1149/1.2800764,150,1.63E-03,-2.787812396,Garnet,#N/A
272,Li6SrLa2Ta2O12,10.1149/1.2800764,149,1.50E-03,-2.823908741,Garnet,#N/A
273,Li6Sr0.5Ba0.5La2Ta2O12,10.1149/1.2800764,100,3.33E-04,-3.477555766,Garnet,#N/A
274,Li6SrLa2Ta2O12,10.1149/1.2800764,100,2.68E-04,-3.571865206,Garnet,#N/A
275,Li6BaLa2Ta2O12,10.1149/1.2800764,50,1.30E-04,-3.886056648,Garnet,#N/A
277,Li6Sr0.5Ba0.5La2Ta2O12,10.1149/1.2800764,50,4.96E-05,-4.304518324,Garnet,#N/A
278,Li6MgLa2Ta2O12,10.1149/1.2800764,100,2.45E-05,-4.610833916,Garnet,#N/A
281,Li6SrLa2Ta2O12,10.1149/1.2800764,50,3.66E-05,-4.436518915,Garnet,#N/A
282,Li6CaLa2Ta2O12,10.1149/1.2800764,100,3.58E-05,-4.446116973,Garnet,#N/A
285,Li6BaLa2Ta2O12,10.1149/1.2800764,17,2.25E-05,-4.647817482,Garnet,Oxides
288,Li6SrLa2Ta2O12,10.1149/1.2800764,33,1.38E-05,-4.860120914,Garnet,Oxides
289,Li6Sr0.5Ba0.5La2Ta2O12,10.1149/1.2800764,20,8.08E-06,-5.092588639,Garnet,Oxides
290,Li6Sr0.5Ba0.5La2Ta2O12,10.1149/1.2800764,33,6.46E-06,-5.189767482,Garnet,Oxides
291,Li6CaLa2Ta2O12,10.1149/1.2800764,50,3.59E-06,-5.444905551,Garnet,#N/A
292,Li6MgLa2Ta2O12,10.1149/1.2800764,50,2.74E-06,-5.562249437,Garnet,#N/A
300,Li3.2Ge0.2P0.8S4,10.1149/1.1379028,27,5.40E-04,-3.26760624,Thio-LISICON,Sulphides
301,Li6.75La3Zr1.75Ta0.25O12,10.1016/j.jpowsour.2012.01.131,25,8.96E-04,-3.04769199,Garnet,Oxides
302,"""(Li2S)50 (P2S5)17 (LiBH4)33""",10.1016/j.jpowsour.2012.12.001,25,1.43E-03,-2.844663963,Glass,Sulphides and Other Anions
303,Li2.7Cr1.7Hf0.3(PO4)3,10.1016/S0167-2738(98)00207-0,171,2.25E-05,-4.647817482,NASICON,#N/A
304,Li2.5Cr1.5Hf0.5(PO4)3,10.1016/S0167-2738(98)00207-0,300,3.55E-04,-3.449771647,NASICON,#N/A
305,Li1.7Cr0.7Hf1.3(PO4)3,10.1016/S0167-2738(98)00207-0,300,5.28E-04,-3.277366077,NASICON,#N/A
306,Li2.3Cr1.3Hf0.7(PO4)3,10.1006/jssc.2000.8658,300,1.81E-04,-3.742321425,NASICON,#N/A
307,Li2CrHf(PO4)3,10.1016/S0167-2738(96)00565-6,300,3.35E-04,-3.474955193,NASICON,#N/A
308,Li1.3Fe0.3Ti1.7(PO4)3,10.1007/s10008-002-0314-3,300,8.58E-03,-2.066512712,NASICON,#N/A
309,Li2AlZr(PO4)3,10.1007/s10008-008-0520-8,300,3.40E-06,-5.468521083,NASICON,#N/A
310,Li1.3Al0.1Sc0.2Ti1.7(PO4)3,10.1007/s10008-012-1780-x,25,4.26E-04,-3.370590401,NASICON,Oxides
311,Li1.3Al0.2Sc0.1Ti1.7(PO4)3,10.1007/s10008-012-1780-x,25,2.69E-04,-3.57024772,NASICON,Oxides
312,Li1.15Fe0.15Ti1.85(PO4)3,10.1007/s11164-013-1348-0,25,5.22E-04,-3.282329497,NASICON,Oxides
313,LiTi2(PO4)3,10.1007/s11164-013-1348-0,25,7.20E-05,-4.142667504,NASICON,Oxides
314,Li0.95Hf1.95Ta0.05(PO4)3,10.1016/0025-5408(77)90161-1,300,6.60E-04,-3.180456064,Lysonite,#N/A
315,Li0.95Zr1.95Ta0.05(PO4)3,10.1016/0025-5408(77)90161-1,300,7.30E-04,-3.13667714,NASICON,#N/A
316,Li0.9Zr1.9Ta0.1(PO4)3,10.1016/0025-5408(77)90161-1,300,9.50E-04,-3.022276395,NASICON,#N/A
317,Li0.5Hf1.5Ta0.5(PO4)3,10.1016/0025-5408(77)90161-1,200,9.30E-04,-3.031517051,NASICON,#N/A
318,Li0.8Zr1.8Nb0.2(PO4)3,10.1016/0025-5408(77)90161-1,200,7.40E-05,-4.13076828,NASICON,#N/A
320,Li0.5Zr1.5Ta0.5(PO4)3,10.1016/0025-5408(77)90161-1,200,9.00E-04,-3.045757491,NASICON,#N/A
321,Li0.85Hf1.85Ta0.15(PO4)3,10.1016/0025-5408(77)90161-1,200,5.10E-04,-3.292429824,NASICON,#N/A
322,Li0.5Zr1.5Nb0.5(PO4)3,10.1016/0025-5408(89)90129-3,200,1.97E-03,-2.705533774,NASICON,#N/A
323,Li0.6Zr1.6Nb0.4(PO4)3,10.1016/0025-5408(89)90129-3,200,2.92E-04,-3.534617149,NASICON,#N/A
324,Li0.8Hf1.8Nb0.2(PO4)3,10.1016/0025-5408(89)90129-3,200,2.13E-04,-3.671620397,NASICON,#N/A
325,Li0.1Zr1.1Nb0.9(PO4)3,10.1016/0025-5408(89)90129-3,200,1.97E-03,-2.705533774,NASICON,#N/A
326,LiHfTi(PO4)3,10.1016/0025-5408(89)90129-3,23,5.63E-07,-6.249491605,NASICON,Oxides
327,Li0.2Zr1.2Nb0.8(PO4)3,10.1016/0025-5408(89)90129-3,25,2.38E-07,-6.623423043,NASICON,Oxides
328,Li3Fe2(PO4)3,10.1016/0167-2738(83)90101-7,50,5.60E-08,-7.251811973,NASICON,#N/A
329,Li3Cr2(PO4)3,10.1016/0167-2738(83)90101-7,50,2.50E-08,-7.602059991,NASICON,#N/A
332,Li1.6Ga0.6Ti1.4(PO4)3,10.1016/0167-2738(86)90176-1,25,1.30E-05,-4.886056648,NASICON,Oxides
333,Li1.2Sc0.2Ti1.8(PO4)3,10.1016/0167-2738(86)90179-7,25,2.46E-04,-3.609064893,NASICON,Oxides
334,Li1.8Sc0.8Ti1.2(PO4)3,10.1016/0167-2738(86)90179-7,25,8.80E-04,-3.055517328,NASICON,Oxides
335,Li1.3Sc0.3Ti1.7(PO4)3,10.1016/0167-2738(86)90179-7,25,5.68E-04,-3.245651664,NASICON,Oxides
336,Li1.1Sc0.1Ti1.9(PO4)3,10.1016/0167-2738(86)90179-7,25,1.58E-04,-3.801342913,NASICON,Oxides
337,Li1.2Sc0.2Ti1.6Zr0.2(PO4)3,10.1016/0167-2738(86)90179-7,25,1.20E-04,-3.920818754,NASICON,Oxides
338,LiTi1.75Zr0.25(PO4)3,10.1016/0167-2738(90)90188-W,154,7.35E-05,-4.133712661,NASICON,#N/A
339,Li1.3In0.3Hf1.7(PO4)3,10.1016/0167-2738(86)90179-7,25,1.00E-05,-5,NASICON,Oxides
340,LiTi0.2Zr1.8(PO4)3,10.1016/0167-2738(86)90179-7,25,5.60E-08,-7.251811973,NASICON,Oxides
341,Li1.2Sc0.2Ti0.2Zr1.5(PO4)3,10.1016/0167-2738(86)90179-7,25,3.10E-07,-6.508638306,NASICON,Oxides
342,LiTi1.8Zr0.2(PO4)3,10.1016/0167-2738(86)90179-7,25,8.50E-08,-7.070581074,NASICON,Oxides
343,LiTi0.5Zr1.5(PO4)3,10.1016/0167-2738(86)90179-7,25,6.20E-08,-7.207608311,NASICON,Oxides
344,LiTi0.5Zr1.5(PO4)3,10.1016/0167-2738(86)90179-7,300,5.20E-04,-3.283996656,NASICON,#N/A
346,LiTiZr(PO4)3,10.1016/0167-2738(86)90179-7,25,4.00E-08,-7.397940009,NASICON,Oxides
348,LiTi0.1Zr1.9(PO4)3,10.1016/0167-2738(86)90179-7,25,3.20E-08,-7.494850022,NASICON,Oxides
349,Li1.35In0.35Ti1.65(PO4)3,10.1016/0167-2738(86)90183-9,300,2.10E-02,-1.677780705,NASICON,#N/A
350,Li1.2Al1.1Ta0.9(PO4)3,10.1039/A807007E,30,6.50E-07,-6.187086643,NASICON,Oxides
351,LiAlTa(PO4)3,10.1039/A807007E,30,6.50E-07,-6.187086643,NASICON,Oxides
352,Li2.8In1.8Ti0.2(PO4)3,10.1016/0167-2738(86)90183-9,300,8.24E-03,-2.084072788,NASICON,#N/A
353,LiFeTa(PO4)3,10.1039/A807007E,350,3.35E-04,-3.474955193,NASICON,#N/A
354,LiCrTa(PO4)3,10.1039/A807007E,61,3.16E-07,-6.500312917,NASICON,#N/A
355,Li1.8Cr0.8Ti1.2(PO4)3,10.1016/0167-2738(88)90291-3,300,4.80E-03,-2.318758763,NASICON,#N/A
358,Li1.5Cr0.5Ti1.5(PO4)3,10.1149/1.2086597,25,3.91E-04,-3.407823243,NASICON,Oxides
359,Li1.6Cr0.6Ti1.4(PO4)3,10.1149/1.2086597,25,1.47E-04,-3.832682665,NASICON,Oxides
360,Li1.3Cr0.3Ti1.7 (PO4)3,10.1149/1.2086597,25,3.53E-05,-4.452225295,NASICON,Oxides
361,Li1.3Cr0.3Ge1.7(PO4)3,10.1016/0167-2738(88)90368-2,25,3.69E-05,-4.432973634,NASICON,Oxides
362,Li3Al0.4Sc1.6(PO4)3,10.1016/0167-2738(93)90015-U,25,1.28E-05,-4.89279003,NASICON,Oxides
363,Li1.2Fe0.2Hf1.8(PO4)3,10.1016/0167-2738(93)90387-I,25,1.70E-04,-3.769551079,NASICON,Oxides
364,Li1.2In0.2Hf1.8(PO4)3,10.1016/0167-2738(93)90387-I,25,1.32E-04,-3.879426069,NASICON,Oxides
365,Li1.3In0.3Hf1.7(PO4)3,10.1016/0167-2738(93)90387-I,25,1.42E-04,-3.847711656,NASICON,Oxides
366,Li1.4In0.4Hf1.6(PO4)3,10.1016/0167-2738(93)90387-I,25,1.42E-04,-3.847711656,NASICON,Oxides
367,Li1.1Fe0.1Hf1.9(PO4)3,10.1016/0167-2738(93)90387-I,25,1.07E-04,-3.970616222,NASICON,Oxides
368,Li1.2Lu0.2Hf1.8(PO4)3,10.1016/0167-2738(93)90387-I,25,9.79E-05,-4.009217308,NASICON,Oxides
369,Li1.2Y0.2Hf1.8(PO4)3,10.1016/0167-2738(93)90387-I,25,3.19E-05,-4.496209317,NASICON,Oxides
370,Li1.1Y0.1Hf1.9(PO4)3,10.1016/0167-2738(93)90387-I,25,9.18E-05,-4.037157319,NASICON,Oxides
371,Li1.2Sc0.2Hf1.8(PO4)3,10.1016/0167-2738(93)90387-I,25,5.86E-05,-4.232102384,NASICON,Oxides
372,Li1.3Sc0.3Hf1.7(PO4)3,10.1016/0167-2738(93)90387-I,25,8.32E-05,-4.079876674,NASICON,Oxides
373,Li1.1Lu0.1Hf1.9(PO4)3,10.1016/0167-2738(93)90387-I,25,5.88E-05,-4.230622674,NASICON,Oxides
374,Li1.4Y0.4Hf1.6(PO4)3,10.1016/0167-2738(93)90387-I,25,2.09E-05,-4.679853714,NASICON,Oxides
375,Li1.4Sc0.4Hf1.6(PO4)3,10.1016/0167-2738(93)90387-I,25,6.17E-05,-4.209714836,NASICON,Oxides
376,Li1.3Fe0.3Hf1.7(PO4)3,10.1016/0167-2738(93)90387-I,25,5.40E-05,-4.26760624,NASICON,Oxides
377,Li1.3Lu0.3Hf1.7(PO4)3,10.1016/0167-2738(93)90387-I,25,3.56E-05,-4.448550002,NASICON,Oxides
378,Li1.3Y0.3Hf1.7(PO4)3,10.1016/0167-2738(93)90387-I,25,3.19E-05,-4.496209317,NASICON,Oxides
379,Li1.1Sc0.1Hf1.9(PO4)3,10.1016/0167-2738(93)90387-I,25,2.45E-05,-4.610833916,NASICON,Oxides
380,Li1.4Lu0.4Hf1.6(PO4)3,10.1016/0167-2738(93)90387-I,25,2.06E-05,-4.68613278,NASICON,Oxides
381,Li1.1In0.1Hf1.9(PO4)3,10.1016/0167-2738(93)90387-I,25,1.00E-06,-6,NASICON,Oxides
382,Li1.3Cr0.3Hf1.7(PO4)3,10.1016/0167-2738(93)90387-I,25,5.26E-07,-6.279014256,NASICON,Oxides
383,Li1.2Cr0.2Hf1.8(PO4)3,10.1016/0167-2738(93)90387-I,25,2.54E-07,-6.595166283,NASICON,Oxides
384,Li1.5Cr0.5Hf1.5(PO4)3,10.1016/0167-2738(93)90387-I,25,1.18E-07,-6.928117993,NASICON,Oxides
385,Li1.1Cr0.1Hf1.9(PO4)3,10.1016/0167-2738(93)90387-I,25,9.35E-08,-7.029188389,NASICON,Oxides
386,Li1.3Eu0.3Ti1.7(PO4)3,10.1016/0167-2738(94)90299-2,25,6.00E-05,-4.22184875,NASICON,Oxides
387,LiZr2(PO4)3,10.1016/0167-2738(90)90188-W,25,3.30E-06,-5.48148606,NASICON,Oxides
388,LiHf2(PO4)3,10.1016/B978-0-08-021592-1.50024-6,25,3.80E-06,-5.420216403,NASICON,Oxides
389,Li1.3Al0.3Ge1.4Ti0.3(PO4)3,10.1016/j.electacta.2005.12.055,227,1.10E-03,-2.958607315,NASICON,#N/A
390,Li1.15Y0.15Zr1.85(PO4)3,10.1016/j.jpowsour.2013.03.175,25,7.10E-05,-4.148741651,NASICON,Oxides
391,LiZr2(PO4)3,10.1016/j.jpowsour.2013.03.175,25,5.00E-08,-7.301029996,NASICON,Oxides
392,Li0.8Zr1.8Ta0.2(PO4)3,10.1016/0025-5408(77)90161-1,200,7.40E-05,-4.13076828,NASICON,#N/A
393,Li1.3Al0.29Sc0.01Ti1.7(PO4)3,10.1016/j.physb.2016.04.027,140,1.19E-04,-3.924453039,NASICON,#N/A
394,Li1.3Al0.25Sc0.05Ti1.7(PO4)3,10.1016/j.physb.2016.04.027,140,1.08E-04,-3.966576245,NASICON,#N/A
395,Li1.3Al0.27Sc0.03Ti1.7(PO4)3,10.1016/j.physb.2016.04.027,140,8.47E-05,-4.07211659,NASICON,#N/A
396,Li1.3Al0.23Sc0.07Ti1.7(PO4)3,10.1016/j.physb.2016.04.027,140,7.00E-05,-4.15490196,NASICON,#N/A
397,Li1.02Zr1.98Y0.02(PO4)3,10.1016/j.ssi.2003.12.037,25,1.15E-07,-6.93930216,NASICON,Oxides
398,Li0.9Zr1.9Nb0.1(PO4)3,10.1016/j.ssi.2003.12.037,25,1.35E-06,-5.869666232,NASICON,Oxides
399,Li0.98Zr1.98Nb0.02(PO4)3,10.1016/j.ssi.2003.12.037,25,2.50E-07,-6.602059991,NASICON,Oxides
401,Li1.3Al0.2Y0.1Ti1.7(PO4)3,10.1016/j.ssi.2012.05.011,25,1.20E-04,-3.920818754,NASICON,Oxides
402,Li1.3Al0.1Y0.2Ti1.7(PO4)3,10.1016/j.ssi.2012.05.011,25,7.30E-05,-4.13667714,NASICON,Oxides
403,Li1.3Al0.15Y0.15Ti1.7(PO4)3,10.1016/j.ssi.2012.05.011,25,1.90E-05,-4.721246399,NASICON,Oxides
404,Li1.4Al0.4Ge0.2Ti1.4(PO4)3,10.1016/j.ssi.2013.09.022,25,1.29E-03,-2.88941029,NASICON,Oxides
405,Li1.4Al0.4Ge1.2Ti0.4(PO4)3,10.1016/j.ssi.2013.09.022,25,3.43E-04,-3.46470588,NASICON,Oxides
406,Li1.4Al0.4Ge1.6(PO4)3,10.1016/j.ssi.2013.09.022,25,1.77E-04,-3.752026734,NASICON,Oxides
407,Li2InTi(PO4)3,10.1016/S0167-2738(96)00565-6,25,8.30E-06,-5.080921908,NASICON,Oxides
408,Li2CrZr(PO4)3,10.1016/S0167-2738(96)00565-6,25,5.91E-07,-6.228412519,NASICON,Oxides
409,Li2CrTi(PO4)3,10.1016/S0167-2738(96)00565-6,25,4.41E-07,-6.355561411,NASICON,Oxides
410,Li2FeTi(PO4)3,10.1016/S0167-2738(96)00565-6,25,3.34E-07,-6.476253533,NASICON,Oxides
411,Li2FeZr(PO4)3,10.1016/S0167-2738(96)00565-6,25,1.44E-07,-6.841637508,NASICON,Oxides
412,Li2InZr(PO4)3,10.1016/S0167-2738(96)00565-6,25,8.22E-08,-7.085128182,NASICON,Oxides
413,Li2InHf(PO4)3,10.1016/S0167-2738(96)00565-6,25,2.74E-08,-7.562249437,NASICON,Oxides
414,Li1.7Fe0.7Hf1.3(PO4)3,10.1016/S0167-2738(98)00207-0,171,2.68E-05,-4.571865206,NASICON,#N/A
418,Li2.9Sc1.9Zr0.1(PO4)3,10.1016/S0925-8388(96)02746-6,150,1.06E-03,-2.974694135,NASICON,#N/A
419,Li2.9Sc1.9Zr0.1(PO4)3,10.1016/S0925-8388(96)02746-6,273,1.44E-02,-1.841637508,NASICON,#N/A
420,Li3Sc2(PO4)3,10.1016/S0925-8388(96)02746-6,150,3.49E-06,-5.457174573,NASICON,#N/A
421,Li1.7Al0.7Ge1.3(PO4)3,10.1016/S0955-2219(99)00055-2,25,1.50E-04,-3.823908741,NASICON,Oxides
422,Li1.5Al0.5Ge1.5(PO4)3,10.1016/S0955-2219(99)00055-2,25,2.80E-04,-3.552841969,NASICON,Oxides
423,Li1.6Al0.6Ge1.4(PO4)3,10.1016/S0955-2219(99)00055-2,25,1.40E-04,-3.853871964,NASICON,Oxides
424,Li1.3Al0.3Ge1.7(PO4)3,10.1016/S0955-2219(99)00055-2,25,3.90E-05,-4.408935393,NASICON,Oxides
425,Li1.7Al0.7Ti1.3(PO4)3,10.1016/S0955-2219(99)00055-2,25,3.70E-05,-4.431798276,NASICON,Oxides
426,Li1.1Al0.1Ti1.9(PO4)3,10.1016/S0955-2219(99)00055-2,25,3.00E-05,-4.522878745,NASICON,Oxides
427,Li1.1Al0.1Ge1.9(PO4)3,10.1016/S0955-2219(99)00055-2,25,2.90E-06,-5.537602002,NASICON,Oxides
430,Li1.5Al0.5Ti1.5(PO4)3,10.1021/cm010528i,25,1.10E-05,-4.958607315,NASICON,Oxides
431,Li1.05Al0.05Ti1.95(PO4),10.1021/cm010528i,25,1.40E-06,-5.853871964,NASICON,Oxides
432,Li1.6Al0.6Ge0.8Ti0.6(PO4)3,10.1021/cm021717j,25,1.10E-04,-3.958607315,NASICON,Oxides
433,Li1.4Al0.4Ge1.0Ti0.6(PO4)3,10.1021/cm021717j,25,8.00E-05,-4.096910013,NASICON,Oxides
434,Li1.8Al0.8Ge0.8Ti0.4(PO4)3,10.1021/cm021717j,25,7.00E-05,-4.15490196,NASICON,Oxides
435,Li1.4Al0.4Ge0.8Ti0.8(PO4)3,10.1021/cm021717j,25,6.00E-05,-4.22184875,NASICON,Oxides
436,Li1.6Al0.6Ge1.0Ti0.4(PO4)3,10.1021/cm021717j,25,5.00E-05,-4.301029996,NASICON,Oxides
437,Li1.2Al0.2Ge0.8Ti(PO4)3,10.1021/cm021717j,25,3.00E-05,-4.522878745,NASICON,Oxides
438,Li1.2Al0.2Ge1.0Ti0.8(PO4)3,10.1021/cm021717j,25,3.00E-05,-4.522878745,NASICON,Oxides
439,Li1.8Al0.8Ge1.0Ti0.2(PO4)3,10.1021/cm021717j,25,3.00E-05,-4.522878745,NASICON,Oxides
440,Li1.2Ga0.2Ti1.8(PO4)3,10.1021/cm030422i,250,6.60E-07,-6.180456064,NASICON,#N/A
441,LiGe2(PO4)3,10.1021/jp9085602,25,7.20E-07,-6.142667504,NASICON,Oxides
446,LiCrSb(PO4)3,10.1063/1.2357843,30,3.57E-10,-9.447331784,NASICON,Oxides
448,LiAlSb(PO4)3,10.1063/1.2357843,30,3.17E-08,-7.498940738,NASICON,Oxides
449,LiFeSb(PO4)3,10.1063/1.2357843,30,1.37E-06,-5.863279433,NASICON,Oxides
451,Li1.3Al0.3Ti1.7(PO4)3,10.1149/1.2086597,25,2.16E-03,-2.665546249,NASICON,Oxides
452,Li1.3Sc0.3Ti1.7(PO4)3,10.1149/1.2086597,25,7.94E-04,-3.100179498,NASICON,Oxides
453,Li1.2Y0.2Ti1.8(PO4)3,10.1149/1.2086597,25,5.04E-04,-3.297569464,NASICON,Oxides
454,Li1.4Y0.4Ti1.6(PO4)3,10.1149/1.2096693,25,6.10E-04,-3.214670165,NASICON,Oxides
455,Li0.7Al0.3Ti1.7(PO4)3,10.1149/1.2086597,25,5.88E-04,-3.230622674,NASICON,Oxides
456,Li1.3Y0.3Ti1.7(PO4)3,10.1149/1.2086597,25,5.54E-04,-3.256490235,NASICON,Oxides
457,Li1.2Fe0.2Ti1.8(PO4)3,10.1149/1.2086597,25,3.51E-04,-3.454692884,NASICON,Oxides
458,Li1.4Sc0.4Ti1.6(PO4)3,10.1149/1.2086597,25,5.15E-04,-3.288192771,NASICON,Oxides
459,Li1.2In0.2Ti1.8(PO4)3,10.1149/1.2086597,25,4.01E-04,-3.396855627,NASICON,Oxides
460,Li1.4Fe0.4Ti1.6(PO4)3,10.1149/1.2086597,25,3.86E-04,-3.413412695,NASICON,Oxides
461,Li1.4In0.4Ti1.6(PO4)3,10.1149/1.2086597,25,3.00E-04,-3.522878745,NASICON,Oxides
462,Li1.5In0.5Ti1.5(PO4)3,10.1149/1.2086597,25,2.04E-04,-3.690369833,NASICON,Oxides
463,Li1.5Fe0.5Ti1.5(PO4)3,10.1149/1.2086597,25,1.75E-04,-3.756961951,NASICON,Oxides
464,Li1.4Cr0.4Ti1.6(PO4)3,10.1149/1.2086597,25,1.50E-04,-3.823908741,NASICON,Oxides
465,Li1.5Y0.5Ti1.5(PO4)3,10.1149/1.2086597,25,5.44E-05,-4.2644011,NASICON,Oxides
466,Li1.2Cr0.2Ti1.8(PO4)3,10.1149/1.2086597,25,1.83E-05,-4.73754891,NASICON,Oxides
467,Li1.2La0.2Ti1.8(PO4)3,10.1149/1.2096693,25,5.28E-04,-3.277366077,NASICON,Oxides
468,Li1.3La0.3Ti1.7(PO4)3,10.1149/1.2096693,25,5.28E-04,-3.277366077,NASICON,Oxides
469,Li1.4La0.4Ti1.6(PO4)3,10.1149/1.2096693,25,4.97E-04,-3.303643611,NASICON,Oxides
470,Li1.5La0.5Ti1.5(PO4)3,10.1149/1.2096693,25,2.82E-04,-3.549750892,NASICON,Oxides
471,LiSn2(PO4)3,10.1149/1.2220723,25,2.00E-09,-8.698970004,NASICON,Oxides
472,Li1.3Sc0.3Ge1.7(PO4)3,10.1246/bcsj.65.2200,25,2.98E-05,-4.525783736,NASICON,Oxides
473,Li1.5Ga0.5Ge1.5(PO4)3,10.1246/bcsj.65.2200,25,1.17E-04,-3.931814138,NASICON,Oxides
474,Li1.3Cr0.3Ge1.7(PO4)3,10.1246/bcsj.65.2200,25,2.44E-05,-4.612610174,NASICON,Oxides
475,Li1.3Fe0.3Ge1.7(PO4)3,10.1246/bcsj.65.2200,25,3.67E-05,-4.435333936,NASICON,Oxides
476,Li1.5Sc0.5Ge1.5(PO4)3,10.1246/bcsj.65.2200,25,2.51E-05,-4.600326279,NASICON,Oxides
477,Li1.7Fe0.7Ge1.3(PO4)3,10.1246/bcsj.65.2200,25,2.37E-05,-4.625251654,NASICON,Oxides
478,Li1.7Ga0.7Ge1.3(PO4)3,10.1246/bcsj.65.2200,25,2.43E-05,-4.614393726,NASICON,Oxides
479,Li1.3In0.3Ge1.7(PO4)3,10.1246/bcsj.65.2200,25,9.22E-06,-5.035269079,NASICON,Oxides
480,Li1.5In0.5Ge1.5(PO4)3,10.1246/bcsj.65.2200,25,5.75E-06,-5.240332155,NASICON,Oxides
481,Li1.45Al0.45Ge0.2Ti1.35(PO4)3,10.3389/fenrg.2016.00012,25,1.01E-03,-2.995678626,NASICON,Oxides
482,Li1.40Al0.4Ge0.2Ti1.4(PO4)3,10.3389/fenrg.2016.00012,25,1.00E-03,-3,NASICON,Oxides
483,Li1.50Al0.50Ge0.2Ti1.3(PO4)3,10.3389/fenrg.2016.00012,25,7.37E-04,-3.132532512,NASICON,Oxides
484,Li1.35Al0.35Ge0.2Ti1.45(PO4)3,10.3389/fenrg.2016.00012,25,6.18E-04,-3.209011525,NASICON,Oxides
485,Li1.55Al0.55Ge0.2Ti1.25(PO4)3,10.3389/fenrg.2016.00012,25,7.02E-05,-4.153662888,NASICON,Oxides
486,Li1.45Al0.45Ti1.55(PO4),10.5796/electrochemistry.82.870,25,2.90E-04,-3.537602002,NASICON,Oxides
487,Li1.5Mg2.5V0.5Mo2.5O12,10.1016/j.jssc.2010.08.042,440,1.00E-06,-6,Lysonite,#N/A
488,Li7Ge3PS12,10.1016/j.jssc.2016.12.001,25,1.10E-04,-3.958607315,Thio-LISICON,Sulphides
489,Li3.2PO3.1N0.7,10.1016/j.ssi.2005.10.021,25,5.00E-07,-6.301029996,LISICON,Oxides and Other Anions
491,Li2TiO3,10.1016/j.ssi.2006.11.002,186,3.52E-08,-7.453457337,Rocksalt,#N/A
492,Li1.9Mg0.1TiO3.05,10.1016/j.ssi.2008.03.001,600,1.07E-03,-2.970616222,Rocksalt,#N/A
493,Li1.9Mg0.1TiO3.05,10.1016/j.ssi.2008.03.001,300,1.20E-05,-4.920818754,Rocksalt,#N/A
495,LiFePO4 ,10.1016/j.ssi.2008.06.028,30,1.10E-09,-8.958607315,Olivine,Oxides
496,Li1.3Al0.3Ti1.7(PO4)3,10.1016/S0955-2219(99)00055-2,25,3.00E-03,-2.522878745,NASICON,Oxides
497,Li6PS5Cl,10.1016/j.ssi.2012.06.008,150.58,2.14E-02,-1.669586227,Argyrodite,#N/A
498,Li6PS5Cl,10.1016/j.ssi.2012.06.008,50.47,1.32E-03,-2.879426069,Argyrodite,#N/A
499,Li6PS5Cl,10.1016/j.ssi.2012.06.008,25.36,5.37E-04,-3.270025714,Argyrodite,Sulphides and Other Anions
500,Li6PS5Cl,10.1016/j.ssi.2012.06.008,18.82,3.76E-04,-3.424812155,Argyrodite,Sulphides and Other Anions
502,Li4P2S6,10.1016/j.ssi.2015.10.015,25,2.57E-07,-6.590066877,Glass,Sulphides
504,Li3OBr,10.1016/j.ssi.2015.11.027,25,1.06E-06,-5.974694135,Anti-Perovskite,Oxides and Other Anions
505,"""(Li2O)50((SeO2)0.5 (B2O3)0.5)50""",10.1016/S0167-2738(02)00137-6,27,7.54E-07,-6.122628654,Glass,Oxides
507,(YPO4)0.8(Li3PO4)0.2,10.1016/0167-2738(89)90457-8,867,2.75E-01,-0.560667306,Zircon,#N/A
508,(YPO4)0.9(Li3PO4)0.1,10.1016/0167-2738(89)90457-8,873,1.35E-01,-0.869666232,Zircon,#N/A
509,(YPO4)0.7(Li3PO4)0.3,10.1016/0167-2738(89)90457-8,791,6.82E-02,-1.166215625,Zircon,#N/A
510,(YPO4)0.8(Li3PO4)0.2,10.1016/0167-2738(89)90457-8,585,3.74E-02,-1.427128398,Zircon,#N/A
511,(YPO4)0.8(Li3PO4)0.2,10.1016/0167-2738(89)90457-8,486,5.37E-03,-2.270025714,Zircon,#N/A
512,(YPO4)0.7(Li3PO4)0.3,10.1016/0167-2738(89)90457-8,598.96,3.87E-03,-2.412289035,Zircon,#N/A
513,(YPO4)0.9(Li3PO4)0.1,10.1016/0167-2738(89)90457-8,400,1.21E-04,-3.91721463,Zircon,#N/A
515,(YPO4)0.5(Li3PO4)0.5,10.1016/0167-2738(89)90457-8,523.93,2.45E-04,-3.610833916,Zircon,#N/A
516,(YPO4)0.7(Li3PO4)0.3,10.1016/0167-2738(89)90457-8,485.26,2.13E-04,-3.671620397,Zircon,#N/A
517,(YPO4)0.5(Li3PO4)0.5,10.1016/0167-2738(89)90457-8,437.38,1.78E-05,-4.749579998,Zircon,#N/A
518,(YPO4)0.7(Li3PO4)0.3,10.1016/0167-2738(89)90457-8,397.77,1.09E-05,-4.962573502,Zircon,#N/A
525,LiGaSiO4,10.1016/0167-2738(87)90048-8,564.29,1.58E-06,-5.801342913,Phenakite,#N/A
526,Li0.68Ga0.68Si2.33O6,10.1016/0167-2738(87)90048-8,276,8.19E-07,-6.086716098,Phenakite,#N/A
527,Li0.96Ga0.96Si2.04O6,10.1016/0167-2738(87)90048-8,260,6.32E-07,-6.199282922,Phenakite,#N/A
528,LiGaSiO4,10.1016/0167-2738(87)90048-8,475.75,2.80E-07,-6.552841969,Phenakite,#N/A
529,Li0.68Ga0.68Si2.33O6,10.1016/0167-2738(87)90048-8,216.18,7.26E-08,-7.139063379,Phenakite,#N/A
530,Li0.96Ga0.96Si2.04O6,10.1016/0167-2738(87)90048-8,208.82,7.26E-08,-7.139063379,Phenakite,#N/A
531,Li0.96Ga0.96Si2.04O6,10.1016/0167-2738(87)90048-8,178.14,1.78E-08,-7.749579998,Phenakite,#N/A
