Repository: taroko-mooncake/comgen

# comgen

**comgen** generates ionic compositions that satisfy user-defined constraints. It uses the [Z3 SMT solver](https://github.com/Z3Prover/z3) to search the composition space and supports charge balance, element/species bounds, radius-ratio rules, distance from known compositions (Earth Mover's Distance), synthesis-from-ingredients, and optional ONNX-based property filters.

---

#### Starting materials query

Generates Li-ion compositions that are synthesisable from known precursors, excludes already-known compositions, and requires novelty (EMD >= 5 from references). Combines synthesis, exclusion, and distance constraints.

```bash

File: examples/data/LiIonDatabase.csv (part 2 of 2)
ID,composition,source,temperature,target,log_target,family,ChemicalFamily
532,LiGaSiO4,10.1016/0167-2738(87)90048-8,341.15,1.35E-08,-7.869666232,Phenakite,#N/A
533,LiGaSiO4,10.1016/0167-2738(87)90048-8,312.92,5.70E-09,-8.244125144,Phenakite,#N/A
534,LiTi2P3O12,10.1016/0167-2738(94)90332-8,30,4.00E-07,-6.397940009,NASICON,Oxides
535,LiZr2P3O12,10.1016/0167-2738(94)90332-8,30,5.00E-08,-7.301029996,NASICON,Oxides
536,Li2InTi(PO4)3,10.1016/S0167-2738(96)00565-6,200,1.22E-03,-2.913640169,NASICON,#N/A
537,Li1.6Al0.6Ge1.4 (PO4)3,10.1016/S0167-2738(97)00434-7,25,3.80E-04,-3.420216403,Glass-Ceramic,Oxides
539,Li6.25PS5.25Cl0.75,10.1016/j.apsusc.2019.07.041,25,1.40E-02,-1.853871964,Argyrodite,Sulphides and Other Anions
540,Li3.8Ge0.8P0.2O4,10.1021/acs.chemmater.8b01504,30,1.03E-06,-5.987162775,LISICON,Oxides
541,Li3PO4,10.1021/acs.chemmater.8b01504,30,1.75E-13,-12.75696195,LISICON,Oxides
542,Li3VO4,10.1021/acs.chemmater.8b01504,30,9.20E-14,-13.03621217,LISICON,Oxides
543,Li3.2Ge0.2P0.8O4,10.1021/acs.chemmater.8b01504,30,1.14E-06,-5.943095149,LISICON,Oxides
544,Li3V0.6P0.4O4,10.1021/acs.chemmater.8b01504,30,3.55E-13,-12.44977165,LISICON,Oxides
546,Li3P0.2V0.8O4,10.1021/acs.chemmater.8b01504,30,1.31E-13,-12.88438949,LISICON,Oxides
547,Li3.6Ge0.6P0.4O4,10.1021/acs.chemmater.8b01504,30,1.10E-05,-4.958607315,LISICON,Oxides
548,Li3.4Ge0.4P0.6O4,10.1021/acs.chemmater.8b01504,30,4.50E-06,-5.346787486,LISICON,Oxides
549,Li3.2Ge0.2V0.8O4,10.1021/acs.chemmater.8b01504,30,1.90E-05,-4.721246399,LISICON,Oxides
550,Li3.6Ge0.6V0.4O4,10.1021/acs.chemmater.8b01504,30,3.19E-05,-4.496209317,LISICON,Oxides
551,Li3.8Ge0.8V0.2O4,10.1021/acs.chemmater.8b01504,30,2.71E-06,-5.567030709,LISICON,Oxides
553,Li3.4Ge0.4V0.6O4,10.1021/acs.chemmater.8b01504,30,8.89E-07,-6.051098239,LISICON,Oxides
554,Li3P0.6V0.4O4,10.1021/acs.chemmater.8b01504,30,3.20E-13,-12.49485002,LISICON,Oxides
555,Li4GeO4,10.1021/acs.chemmater.8b01504,30,1.30E-12,-11.88605665,LISICON,Oxides
556,Li3P0.8V0.2O4,10.1021/acs.chemmater.8b01504,30,2.05E-13,-12.68824614,LISICON,Oxides
561,Li6PS5Br,10.1021/acsaem.8b00280,25,1.90E-04,-3.721246399,Argyrodite,Sulphides and Other Anions
564,Li4Al0.33Si0.33P0.33O4,10.1021/acsami.6b14402,249,4.71E-03,-2.326979093,LISICON,#N/A
565,Li4Al0.33Si0.17Ge0.17P0.33O4,10.1021/acsami.6b14402,215,3.53E-03,-2.452225295,LISICON,#N/A
566,Li4Al0.33Si0.17Ge0.17P0.33O4,10.1021/acsami.6b14402,47,3.93E-06,-5.40560745,LISICON,#N/A
567,Li4.25Si0.75Al0.25O4,10.1021/acsami.6b14402,242,8.80E-04,-3.055517328,LISICON,#N/A
568,Li3.75Si0.75P0.25O4,10.1021/acsami.6b14402,228.73,2.39E-04,-3.621602099,LISICON,#N/A
569,Li4Al0.33Si0.33P0.33O4,10.1021/acsami.6b14402,125.29,1.98E-04,-3.70333481,LISICON,#N/A
570,Li3.75Si0.75P0.25O4,10.1021/acsami.6b14402,149.36,2.91E-05,-4.536107011,LISICON,#N/A
571,Li4Al0.33Si0.33P0.33O4,10.1021/acsami.6b14402,76.66,1.93E-05,-4.714442691,LISICON,#N/A
572,Li4.25Si0.75Al0.25O4,10.1021/acsami.6b14402,124.96,6.37E-06,-5.195860568,LISICON,#N/A
573,Li3.75Si0.75P0.25O4,10.1021/acsami.6b14402,100.96,5.03E-06,-5.298432015,LISICON,#N/A
574,Li3.75Si0.75P0.25O4,10.1021/acsami.6b14402,75.47,2.46E-06,-5.609064893,LISICON,#N/A
575,Li4.25Si0.75Al0.25O4,10.1021/acsami.6b14402,74.28,2.88E-07,-6.540607512,LISICON,#N/A
576,Li4.25Si0.75Al0.25O4,10.1021/acsami.6b14402,50.34,4.10E-08,-7.387216143,LISICON,#N/A
577,Li4SiO4,10.1021/acsami.6b14402,228.21,8.36E-06,-5.077793723,Other,#N/A
578,Li4Al0.33Si0.33P0.33O4,10.1021/acsami.6b14402,50.64,4.75E-06,-5.32330639,Other,#N/A
579,Li4SiO4,10.1021/acsami.6b14402,176.36,1.35E-06,-5.869666232,Other,#N/A
580,Li4SiO4,10.1021/acsami.6b14402,100.52,3.11E-08,-7.507239611,Other,#N/A
581,Li4SiO4,10.1021/acsami.6b14402,75.02,5.66E-09,-8.247183569,Other,#N/A
582,Li6PS5I,10.1007/s10008-011-1572-8,25,6.30E-04,-3.200659451,Argyrodite,Sulphides and Other Anions
583,Li5PS4(BH4)2,10.1021/acsomega.8b00377,50,5.00E-03,-2.301029996,Argyrodite,#N/A
584,Li5PS4(BH4)2,10.1021/acsomega.8b00377,25,7.96E-03,-2.099086932,Argyrodite,Sulphides and Other Anions
585,"""(Li2S)0.75 (P2S5)0.25""",10.1021/acsomega.8b00377,44.2,3.00E-04,-3.522878745,Other,#N/A
586,"""(Li2S)0.75 (P2S5)0.25""",10.1021/acsomega.8b00377,34.76,6.05E-04,-3.218244625,Glass,Sulphides
587,LiBH4,10.1021/acsomega.8b00377,27,9.89E-08,-7.004803708,Other,Other
588,LiBH4,10.1021/acsomega.8b00377,39.83,7.96E-08,-7.099086932,Other,#N/A
589,"""(Li2S)0.75 (P2S5)0.25""",10.1021/acsomega.8b00377,26.29,1.81E-04,-3.742321425,Glass,Sulphides
591,Li0.245La0.592Ti0.98Mn0.02O3,10.1006/jssc.1998.7904,25,1.00E-03,-3,Perovskite,Oxides
592,La0.55Li0.36Ti0.995Al0.005O3,10.1007/BF02375549,25,1.10E-03,-2.958607315,Perovskite,Oxides
593,La0.54Li0.36TiO3,10.1007/BF02375549,25,8.90E-04,-3.050609993,Perovskite,Oxides
594,La0.51Li0.36Ti0.95W0.05O3,10.1007/BF02375549,25,7.30E-04,-3.13667714,Perovskite,Oxides
595,La0.56Li0.36Ti0.95Al0.05O3,10.1007/BF02375549,25,6.40E-04,-3.193820026,Perovskite,Oxides
596,La0.55Li0.36Ti0.95Ge0.05O3,10.1007/BF02375549,25,3.60E-04,-3.443697499,Perovskite,Oxides
597,La0.58Li0.36Ti0.95Mg0.05O3,10.1007/BF02375549,25,2.10E-04,-3.677780705,Perovskite,Oxides
598,La0.55Li0.36Ti0.95Mn0.05O3,10.1007/BF02375549,25,1.90E-04,-3.721246399,Perovskite,Oxides
599,La0.55Li0.36Ti0.95Ru0.05O3,10.1007/BF02375549,25,5.20E-05,-4.283996656,Perovskite,Oxides
600,LiCa1.65Ti1.3Ta1.7O9,10.1007/BF02708781,300,1.00E-05,-5,Perovskite,#N/A
601,LiSr1.65Ti2.15W0.85O9,10.1007/BF02708781,300,1.60E-04,-3.795880017,Perovskite,#N/A
602,LiCa1.65Ti1.3Nb1.7O9,10.1007/BF02708781,215,8.56E-07,-6.067526235,Perovskite,#N/A
603,Li0.34La0.51TiO2.94,10.1016/0038-1098(93)90841-A,27,1.02E-03,-2.991399828,Perovskite,Oxides
604,(La0.5Li0.5)TiO3,10.1016/0167-2738(94)90309-3,25,1.00E-03,-3,Perovskite,Oxides
605,Sm0.52Li0.38TiO2.97,10.1016/0167-2738(94)90310-7,25,1.50E-03,-2.823908741,Perovskite,Oxides
606,Li0.10La0.63TiO3,10.1016/0167-2738(94)90309-3,27,7.90E-05,-4.102372909,Perovskite,Oxides
607,(La0.5Li0.5)0.75(La0.5Na0.5)0.25TiO3,10.1016/0167-2738(94)90309-3,402,2.00E-05,-4.698970004,Perovskite,Oxides
608,(La0.5Li0.5)0.75(La0.5Na0.5)0.25TiO3,10.1016/0167-2738(94)90309-3,27,1.58E-04,-3.800244823,Perovskite,Oxides
609,Sm0.52Li0.38TiO2.97,10.1016/0167-2738(94)90310-7,126,1.10E-07,-6.958607315,Perovskite,#N/A
610,Li0.34Pr0.56TiO3,10.1016/0167-2738(94)90310-7,25,1.00E-06,-6,Perovskite,Oxides
611,Nd0.55Li0.34TiO3,10.1016/0167-2738(94)90310-7,25,8.00E-08,-7.096910013,Perovskite,Oxides
612,Li0.5(La0.4Nd0.1)TiO3,10.1016/S0167-2738(97)00015-5,25,1.00E-03,-3,Perovskite,Oxides
613,Li0.34La0.56TiO3,10.1016/S0167-2738(98)00070-8,25,1.53E-03,-2.815308569,Perovskite,Oxides
614,Li0.34La0.56TiO3,10.1016/S0167-2738(98)00070-8,25,6.88E-04,-3.162411562,Perovskite,Oxides
615,Nd0.25Li0.25TaO3,10.1016/S0167-2738(98)00414-7,25,1.91E-06,-5.718966633,Perovskite,Oxides
616,Sm0.25Li0.25TaO3,10.1016/S0167-2738(98)00414-7,125,7.30E-06,-5.13667714,Perovskite,#N/A
617,Li0.25La0.25TaO3,10.1016/S0167-2738(98)00414-7,25,3.66E-04,-3.436518915,Perovskite,Oxides
618,Y0.25Li0.25TaO3,10.1016/S0167-2738(98)00414-7,147,4.39E-09,-8.35753548,Perovskite,#N/A
619,Li0.5Sr0.5Cr0.25Ta0.75O3,10.1016/S0378-7753(97)02645-1,25,6.31E-05,-4.200039473,Perovskite,Oxides
620,Li0.5Sr0.5Fe0.25Ta0.75O3,10.1016/S0378-7753(97)02645-1,25,1.26E-04,-3.900008766,Perovskite,Oxides
628,Li0.5Sr0.5Cr0.25Ta0.75O3,10.1016/S0378-7753(97)02645-1,75,3.55E-04,-3.450004148,Perovskite,Oxides
629,Li0.5Sr0.5Fe0.25Ta0.75O3,10.1016/S0378-7753(97)02645-1,75,6.61E-04,-3.179798541,Perovskite,Oxides
632, La0.29Li0.12NbO3,10.1016/S0167-2738(98)00266-5,25,4.25E-05,-4.37161107,Other,Oxides
633,La0.283Li0.15NbO3,10.1016/S0167-2738(98)00266-5,25,3.85E-05,-4.41453927,Other,Oxides
634,La0.273Li0.18NbO3,10.1016/S0167-2738(98)00266-5,25,3.82E-05,-4.417936637,Other,Oxides
635,La0.303Li0.09NbO3,10.1016/S0167-2738(98)00266-5,25,3.52E-05,-4.453457337,Other,Oxides
636,La0.313Li0.06NbO3,10.1016/S0167-2738(98)00266-5,25,2.33E-05,-4.632644079,Other,Oxides
637,Li0.1Sr0.8Ti0.7Nb0.3O3,10.1149/1.1629102,25,1.00E-08,-8,Perovskite,Oxides
638,Li0.3Sr0.6Ti0.20Fe0.30Ta0.5O3,10.1149/1.1629102,25,1.00E-07,-7,Perovskite,Oxides
639,Li0.3Sr0.6Ti0.35Fe0.15Ta0.5O3,10.1149/1.1629102,25,2.80E-05,-4.552841969,Perovskite,Oxides
640,Li0.3Sr0.6Ti0.40Fe0.10Ta0.5O3,10.1149/1.1629102,25,3.60E-05,-4.443697499,Perovskite,Oxides
641,Li0.3Sr0.6Ti0.45Fe0.05Ta0.5O3,10.1149/1.1629102,30,6.00E-05,-4.22184875,Perovskite,Oxides
642,Li0.3Sr0.6Ti0.5Ta0.5O3,10.1149/1.1629102,30,1.70E-04,-3.769551079,Perovskite,Oxides
643,Li0.3Sr0.6Ti0.5Nb0.5O3,10.1149/1.1629102,30,5.40E-06,-5.26760624,Perovskite,Oxides
644,Li0.25La0.41Sr0.25TiO3,10.1021/cm020609u,25,7.64E-05,-4.116906641,Perovskite,Oxides
645,Li0.15La0.51Sr0.15TiO3,10.1021/cm020609u,25,5.30E-05,-4.27572413,Perovskite,Oxides
646,LiCaTiNbO6,10.1021/cm9810382,208,1.00E-07,-7,Perovskite,#N/A
647,LiSrTiTaO6,10.1021/cm9810382,25,5.50E-04,-3.259637311,Perovskite,Oxides
648,LiSr1.65Ti1.3Ta1.7O9,10.1021/cm9810382,25,4.90E-05,-4.30980392,Perovskite,Oxides
649,LiSr1.65Ti1.3Nb1.7O9,10.1021/cm9810382,25,2.00E-05,-4.698970004,Perovskite,Oxides
650,LiSr1.65Zr1.3Ta1.7O9,10.1021/cm9810382,25,1.30E-05,-4.886056648,Perovskite,Oxides
651,LiSr2Ti2TaO9,10.1021/cm9810382,30,3.20E-05,-4.494850022,Perovskite,Oxides
652,LiSr2Ti2NbO9,10.1021/cm9810382,25,1.00E-06,-6,Perovskite,Oxides
653,LiSrTiNbO6,10.1021/cm9810382,25,1.00E-06,-6,Perovskite,Oxides
654,LiBa2Ti2NbO9,10.1021/cm9810382,30,1.00E-07,-7,Perovskite,Oxides
655,Li0.067La0.64TiO2.99,10.1016/0167-2738(94)90309-3,27,7.90E-05,-4.102372909,Perovskite,Oxides
656,Li0.25La0.66Ti0.75Al0.25O3,10.1021/cm011149s,25,7.66E-05,-4.11577123,Perovskite,Oxides
657,Li0.20La0.66Ti0.80Al0.20O3,10.1021/cm011149s,25,4.28E-05,-4.368556231,Perovskite,Oxides
658,Li0.30La0.66Ti0.70Al0.30O3,10.1021/cm011149s,25,1.72E-05,-4.764471553,Perovskite,Oxides
659,Li0.15La0.66Ti0.85Al0.15O3,10.1021/cm011149s,25,9.66E-06,-5.015022874,Perovskite,Oxides
660,Li0.10La0.66Ti0.90Al0.10O3,10.1021/cm011149s,27,7.34E-06,-5.13430394,Perovskite,Oxides
661,Li0.06La0.66Ti0.93Al0.06O3,10.1021/cm011149s,27,1.68E-06,-5.774690718,Perovskite,Oxides
662,Li0.27La0.59TiO3 ,10.2109/jcersj.105.548,127,1.41E-02,-1.850165303,Perovskite,Oxides
663,Li0.27La0.59TiO3,10.2109/jcersj.105.548,25,5.80E-04,-3.236572006,Perovskite,Oxides
664,Li3O(Cl0.5Br0.5),10.1021/ja305709z,253,3.01E-03,-2.521433504,Anti-Perovskite,#N/A
665,Li3O(Cl0.5Br0.5),10.1021/ja305709z,260.76,1.93E-02,-1.714442691,Anti-Perovskite,#N/A
666,Li3O(Cl0.5Br0.5),10.1021/ja305709z,171.78,3.98E-03,-2.400116928,Anti-Perovskite,#N/A
667,Li3OCl,10.1021/ja305709z,253.44,3.54E-03,-2.450996738,Anti-Perovskite,#N/A
668,Li3O(Cl0.5Br0.5),10.1021/ja305709z,90.59,1.58E-03,-2.801342913,Anti-Perovskite,#N/A
669,Li3O(Cl0.5Br0.5),10.1021/ja305709z,29.61,9.38E-04,-3.027797162,Anti-Perovskite,Oxides and Other Anions
670,Li3OCl,10.1021/ja305709z,150.88,9.02E-04,-3.044793462,Anti-Perovskite,#N/A
671,Li3OCl,10.1021/ja305709z,90.16,4.19E-04,-3.377785977,Anti-Perovskite,#N/A
672,Li3OCl,10.1021/ja305709z,30.51,1.41E-04,-3.850780887,Anti-Perovskite,Oxides and Other Anions
673,Li10SnP2S12,10.1021/ja407393y,25,4.00E-03,-2.397940009,Thio-LISICON,Sulphides
675,Li10GeP2S12,10.1038/nmat3066,25,1.20E-02,-1.920818754,Thio-LISICON,Sulphides
676,Li1.2Ta0.9Al1.1P3O12,10.1039/A807007E,350,1.20E-02,-1.920818754,NASICON,#N/A
677,LiTaAlP3O12,10.1039/A807007E,350,1.00E-02,-2,NASICON,#N/A
680,LiSrTiTaO6,10.1021/cm9810382,360,6.30E-02,-1.200659451,Perovskite,Oxides
681,LiSr1.65Ti1.3Ta1.7O9,10.1021/cm9810382,360,1.14E-01,-0.943095149,Perovskite,Oxides
682,LiSr2Ti2TaO9,10.1021/cm9810382,360,3.20E-03,-2.494850022,Perovskite,Oxides
683,Li0.36La0.55TiO3,10.1021/cm9810382,30,2.00E-05,-4.698970004,Perovskite,Oxides
684,LiSr1.65Ti1.3Nb1.7O9,10.1021/cm9810382,360,4.20E-02,-1.37675071,Perovskite,Oxides
685,LiSr1.65Zr1.3Ta1.7O9,10.1021/cm9810382,360,4.20E-02,-1.37675071,Perovskite,Oxides
686,LiSr2Ti2NbO9,10.1021/cm9810382,205,3.35E-05,-4.474955193,Perovskite,#N/A
687,LiBa2Ti2NbO9,10.1021/cm9810382,102,1.00E-06,-6,Perovskite,#N/A
688,LiCaTiNbO6,10.1021/cm9810382,205,1.03E-07,-6.987162775,Perovskite,#N/A
689,LiSr2Ti2NbO9,10.1021/cm9810382,100,3.47E-06,-5.459670525,Perovskite,#N/A
690,LiCa2Ti2NbO9,10.1021/cm9810382,300,1.89E-07,-6.723538196,Perovskite,#N/A
691,Li3Cr(MoO4)3,10.1039/B301189e,600,3.90E-03,-2.408935393,LISICON,#N/A
692,Li2Mg2(MoO4)3,10.1039/B301189e,600,2.33E-03,-2.632644079,Lysonite,#N/A
693,Li3Fe(MoO4)3,10.1039/B301189e,600,1.40E-03,-2.853871964,Lysonite,#N/A
694,Li3Cr(MoO4)3,10.1039/B301189e,300,2.60E-06,-5.585026652,Lysonite,#N/A
695,Li3Fe(MoO4)3,10.1039/B301189e,300,6.60E-07,-6.180456064,Lysonite,#N/A
696,Li2Mg2(MoO4)3,10.1039/B301189e,276,3.16E-08,-7.500312917,Lysonite,#N/A
697,Li1.5Hf1.5Al0.5P3O12,10.1016/j.ssi.2005.07.010,25,1.10E-04,-3.958607315,NASICON,Oxides
698,"""(Li2S)70 (P2S5)30""",10.1039/C3EE41655K,25,1.70E-02,-1.769551079,Glass-Ceramic,Sulphides
699,Li11AlP2S12,10.1039/C6CC02131J,25,8.02E-04,-3.095825632,Thio-LISICON,Sulphides
700,Li6BaLa2Ta2O12,10.1002/adfm.200400044,25,4.00E-05,-4.397940009,Garnet,Oxides
701,Li5NI2,10.1002/anie.198000741,25,1.50E-07,-6.823908741,Other,Halides
703,Li6NiBr3,10.1002/zaac.19875531020,25,1.50E-07,-6.823908741,Rocksalt,Halides
704,Li4SiO4,10.1016/0025-5408(76)90235-X,25,2.00E-10,-9.698970004,LISICON,Oxides
705,Li4GeO4,10.1016/0025-5408(76)90235-X,25,3.10E-12,-11.50863831,LISICON,Oxides
706,Li2Ge7O15,10.1016/0025-5408(76)90235-X,25,5.00E-16,-15.30103,Other,Oxides
707,Li3.5Ge0.5V0.5O4,10.1016/0025-5408(80)90249-4,25,7.00E-05,-4.15490196,LISICON,Oxides
708,LiI,10.1016/0167-2738(81)90020-5,25,2.80E-08,-7.552841969,Rocksalt,Halides
709,Li3PS4,10.1016/0167-2738(84)90097-3,103,1.09E-05,-4.962573502,Other,#N/A
710,Li3P,10.1016/0167-2738(89)90438-4,25,1.00E-03,-3,Other,Other
711,LiAlSiO4,10.1016/0375-9601(75)90788-4,500,4.00E-03,-2.397940009,NASICON,#N/A
712,Li3Sc2P3O12,10.1016/j.materresbull.2007.08.007,25,1.00E-10,-10,NASICON,Oxides
713,Li5La3Bi2O12,10.1016/j.ssi.2017.03.030,25,2.00E-05,-4.698970004,Garnet,Oxides
714,LiLa(TiO3)2,10.1016/S0167-2738(00)00761-X,25,1.00E-03,-3,Perovskite,Oxides
716,Li3VO4,10.1016/S0924-0136(01)01044-5,25,1.67E-06,-5.777283529,LISICON,Oxides
717,Li7P3S11,10.1021/acs.chemmater.7b04842,25,8.63E-04,-3.063989204,Thio-LISICON,Sulphides
718,Li4BN3H10,10.1021/Ja907249p,25,2.00E-04,-3.698970004,Other,Other
719,LiBH4,10.1021/ja907249p,40,4.00E-08,-7.397940009,Other,#N/A
721,Li10Ge(PS6)2,10.1038/nmat3066,86.61,7.94E-02,-1.100015437,Thio-LISICON,Sulphides
722,Li2NH,10.1039/c2cp23636b,25,2.54E-04,-3.595166283,Other,Other
723,Li2Ca(NH)2,10.1039/c2cp23636b,25,6.40E-06,-5.193820026,Other,Other
725,Li3N,10.1039/C0EE00052C,25,5.75E-04,-3.240332155,Other,Other
726,Li13.6Si2.8S1.2O16,10.1016/0013-4686(77)80035-2,25,6.00E-07,-6.22184875,LISICON,Oxides
727,LiAlH4,10.1063/1.3356981,25,2.00E-09,-8.698970004,Other,Other
730,Li4B7O12Cl,10.1107/S0567740877009443,25,1.00E-07,-7,Other,Oxides and Other Anions
731,Li10.35Si1.35P1.65S12,10.1107/S2052520615022283,25,6.50E-03,-2.187086643,Thio-LISICON,Sulphides
732,Li9.81Sn0.81P2.19S12,10.1107/S2052520615022283,25,5.50E-03,-2.259637311,Thio-LISICON,Sulphides
733,Li5La3Nb2O12,10.1111/j.1151-2916.2003.tb03318.x,15,8.00E-06,-5.096910013,Garnet,Oxides
734,Li5La3Ta2O12,10.1111/j.1151-2916.2003.tb03318.x,393,1.66E-02,-1.780153614,Garnet,Oxides
735,Li14ZnGe4O16,10.1149/1.2119778,25,1.00E-06,-6,LISICON,Oxides
736,Li3Fe2P3O12,10.1016/0167-2738(90)90442-T,100,1.42E-06,-5.847711656,Glass-Ceramic,#N/A
737,Li6FeCl8,10.1002/zaac.19875531020,100,2.20E-06,-5.657577319,Rocksalt,#N/A
738,Li2.88PO3.73N0.14,10.1006/jssc.1995.1140,25,1.40E-13,-12.85387196,LISICON,Oxides
743,Li6.35P0.65Si0.35S5Br,10.1039/c7ta08581h,25,2.30E-03,-2.638272164,Argyrodite,Sulphides and Other Anions
744,Li6.50P0.50Si0.50S5Br,10.1039/c7ta08581h,25,2.30E-03,-2.638272164,Argyrodite,Sulphides and Other Anions
745,Li6.20P0.80Si0.20S5Br,10.1039/c7ta08581h,25,1.98E-03,-2.70333481,Argyrodite,Sulphides and Other Anions
746,Li6.30P0.70Si0.30S5Br,10.1039/c7ta08581h,25,1.83E-03,-2.73754891,Argyrodite,Sulphides and Other Anions
747,Li6.25P0.75Si0.25S5Br,10.1039/c7ta08581h,25,1.50E-03,-2.823908741,Argyrodite,Sulphides and Other Anions
748,Li6.12P0.90Si0.12S5Br,10.1039/c7ta08581h,25,9.00E-04,-3.045757491,Argyrodite,Sulphides and Other Anions
749,Li6.22P0.78Si0.22S5Br,10.1039/c7ta08581h,25,1.08E-03,-2.966576245,Argyrodite,Sulphides and Other Anions
750,Li6.17P0.83Si0.17S5Br,10.1039/c7ta08581h,25,9.29E-04,-3.031984286,Argyrodite,Sulphides and Other Anions
751,Li6.13P0.87Si0.13S5Br,10.1039/c7ta08581h,25,9.01E-04,-3.045275209,Argyrodite,Sulphides and Other Anions
752,Li6.08P0.92Si0.08S5Br,10.1039/c7ta08581h,25,8.64E-04,-3.063486258,Argyrodite,Sulphides and Other Anions
753,Li6.02P0.98Si0.02S5 Br,10.1039/c7ta08581h,25,8.74E-04,-3.058488567,Argyrodite,Sulphides and Other Anions
754,Li6.10P0.90Si0.10S5Br,10.1039/c7ta08581h,25,8.05E-04,-3.09420412,Argyrodite,Sulphides and Other Anions
755,Li6PS5Br,10.1039/c7ta08581h,25,6.94E-04,-3.15864053,Argyrodite,Sulphides and Other Anions
756,Li6.05P0.95Si0.05S5Br,10.1039/c7ta08581h,25,4.41E-04,-3.355561411,Argyrodite,Sulphides and Other Anions
759,Li6BaLa2Ta2O12 ,10.1002/adfm.200400044,22,4.00E-05,-4.397940009,Garnet,Oxides
760,Li6SrLa2Ta2O12,10.1002/adfm.200400044,22,7.00E-06,-5.15490196,Garnet,Oxides
762,Li3.6Si0.6P0.4S4,10.1006/jssc.2002.9701,25,7.76E-05,-4.110026362,Thio-LISICON,Sulphides
763,Li4.8Si0.2Al0.8S4,10.1006/jssc.2002.9701,291,3.66E-03,-2.436518915,Thio-LISICON,#N/A
764,Li4SiS4,10.1016/0025-5408(89)90053-6,25,4.93E-08,-7.307153081,Thio-LISICON,Sulphides
765,Li2SiS3,10.1016/0025-5408(89)90053-6,25,2.00E-06,-5.698970004,Thio-LISICON,Sulphides
766,Li3PS4 ,10.1016/0167-2738(84)90097-3,181,1.58E-04,-3.801342913,Thio-LISICON,#N/A
768,Li7.06La3Y0.06Zr1.94O12 ,10.1016/j.elecom.2011.08.014,127,5.27E-03,-2.278024598,Garnet,Oxides
769,Li6.75La3Zr1.75Nb0.25O12 ,10.1016/j.jpowsour.2010.11.089,25,8.00E-04,-3.096910013,Garnet,Oxides
770,Li7La3Zr1.89Al0.15O12 ,10.1016/j.jpowsour.2013.03.049,25,3.40E-04,-3.468521083,Garnet,Oxides
771,Li6.75La3Zr1.875Te0.125O12 ,10.1016/j.jpowsour.2013.03.166,30,3.77E-05,-4.424235019,Garnet,Oxides
772,Li10Ge0.95Si0.05P2S12,10.1016/j.jpowsour.2014.07.159,25,8.60E-03,-2.065501549,Thio-LISICON,Sulphides
773,Li5.5La3Nb1.75In0.25O12 ,10.1016/j.jssc.2005.12.025,25,2.40E-05,-4.619788758,Garnet,Oxides
774,Li5.5La2.75K0.25Nb2O12 ,10.1016/j.jssc.2005.12.025,25,1.06E-05,-4.974694135,Garnet,Oxides
775,Li7La3Zr2O12 ,10.1016/j.jssc.2009.05.020,27,1.52E-06,-5.818156412,Garnet,Oxides
776,Li7La3Hf2O12,10.1016/j.jssc.2009.10.030,27,9.73E-07,-6.01188716,Garnet,Oxides
777,Li6.25La3Zr2Ga0.25O12,10.1016/j.matchemphys.2012.03.054,25,3.50E-04,-3.455931956,Garnet,Oxides
778,Li7P3S11,10.1016/j.ssi.2006.04.017,25,3.20E-03,-2.494850022,Thio-LISICON,Sulphides
779,Li2.2Zn0.1Zr0.9S3,10.1016/j.ssi.2008.01.055,30,1.20E-04,-3.920818754,Thio-LISICON,Sulphides
780,Li3.9Zn0.05GeS4,10.1016/S0167-2738(00)00277-0,300,4.11E-03,-2.386158178,Thio-LISICON,#N/A
781,Li4GeS4,10.1016/S0167-2738(00)00277-0,25,2.51E-07,-6.600153287,Thio-LISICON,Sulphides
782,Li4.275Ge0.61Ga0.25S4,10.1016/S0167-2738(00)00277-0,150,2.43E-03,-2.614393726,Thio-LISICON,#N/A
783,Li4P2S6,10.1021/acs.chemmater.6b04175,25,1.60E-10,-9.795880017,Thio-LISICON,Sulphides
784,Li4PS4I,10.1021/acs.chemmater.7b00013,25,6.26E-05,-4.203425667,Argyrodite,Sulphides and Other Anions
785,Li6.6La2.75Y0.25Zr1.6Ta0.4O12,10.1021/am503731h,27,4.36E-04,-3.360513511,Garnet,Oxides
786,Li6.6La2.875Y0.125Zr1.6Ta0.4O12 ,10.1021/am503731h,27,3.17E-04,-3.498940738,Garnet,Oxides
787,Li6.6La2.5Y0.5Zr1.6Ta0.4O12 ,10.1021/am503731h,27,2.26E-04,-3.645891561,Garnet,Oxides
788,Li3Nd3Te2O12,10.1021/cm060992t,600,1.00E-05,-5,Garnet,#N/A
789,Li4SnS4,10.1021/cm3011315,25,7.00E-05,-4.15490196,Thio-LISICON,Sulphides
790,Li6.4La3Zr2Ga0.2O12 ,10.1021/cm5008069,24,9.00E-04,-3.045757491,Garnet,Oxides
791,Li2SnS3,10.1021/cm5037524,25,1.36E-05,-4.866461092,Rocksalt,Sulphides
792,Li3PS4,10.1021/ja3110895,25,1.60E-04,-3.795880017,Thio-LISICON,Sulphides
793,Li10SnP2S12,10.1021/ja407393y,60,1.12E-02,-1.950007143,Thio-LISICON,Sulphides
794,Li6.5La3Nb1.25Y0.75O12 ,10.1021/jp304737x,25,2.70E-04,-3.568636236,Garnet,Oxides
795,Li6La3Nb1.5Y0.5O12 ,10.1021/jp304737x,24,1.88E-04,-3.725842151,Garnet,Oxides
797,Li10GeP2S12,10.1038/nmat3066,5,6.31E-03,-2.200039473,Thio-LISICON,Sulphides
798,Li7La3Sn2O12,10.1039/b907331k,85,2.88E-08,-7.540607512,Garnet,#N/A
799,Li6.4La3Zr1.4Ta0.6O12 ,10.1039/C2JM31413D,127,2.81E-02,-1.552067134,Garnet,Oxides
800,Li6.5La3Zr1.5Ta0.5O12 ,10.1039/C2JM31413D,25,9.20E-04,-3.036212173,Garnet,Oxides
801,Li6.6La3Zr1.6Ta0.4O12 ,10.1039/C2JM31413D,25,7.30E-04,-3.13667714,Garnet,Oxides
802,Li6.7La3Zr1.7Ta0.3O12,10.1016/j.ceramint.2018.09.245,30,1.03E-03,-2.987162775,Garnet,Oxides
803,Li6.2La3Zr1.2Ta0.8O12 ,10.1039/C2JM31413D,25,3.20E-04,-3.494850022,Garnet,Oxides
804,Li6.8La3Zr1.8Ta0.2O12 ,10.1039/C2JM31413D,25,2.80E-04,-3.552841969,Garnet,Oxides
805,Li6La3ZrTaO12 ,10.1039/C2JM31413D,25,1.60E-04,-3.795880017,Garnet,Oxides
806,Li6.6La3Zr1.6Sb0.4O12,10.1039/C3CP50991E,30,7.70E-04,-3.113509275,Garnet,Oxides
807,Li6.4La3Zr1.4Sb0.6O12 ,10.1039/C3CP50991E,30,6.60E-04,-3.180456064,Garnet,Oxides
808,Li6.2La3Zr1.2Sb0.8O12 ,10.1039/C3CP50991E,25,4.50E-04,-3.346787486,Garnet,Oxides
809,Li6La3ZrSbO12 ,10.1039/C3CP50991E,30,2.60E-04,-3.585026652,Garnet,Oxides
810,Li6.8La3Zr1.8Sb0.2O12 ,10.1039/C3CP50991E,30,5.90E-05,-4.229147988,Garnet,Oxides
812,Li5La3Ta2O12 ,10.1111/j.1151-2916.2003.tb03318.x,25,3.40E-06,-5.468521083,Garnet,Oxides
813,Li5La3Nb2O12 ,10.1111/j.1151-2916.2003.tb03318.x,393,3.31E-02,-1.480040819,Garnet,Oxides
814,Li6BaLa2Nb2O12 ,10.1111/j.1551-2916.2005.00060.x,22,6.00E-06,-5.22184875,Garnet,Oxides
815,Li6SrLa2Nb2O12 ,10.1111/j.1551-2916.2005.00060.x,22,4.20E-06,-5.37675071,Garnet,Oxides
816,Li6CaLa2Nb2O12,10.1111/j.1551-2916.2005.00060.x,22,1.60E-06,-5.795880017,Garnet,Oxides
817,Li3.25Ge0.25P0.75S4,10.1149/1.1379028,25,2.20E-03,-2.657577319,Thio-LISICON,Sulphides
818,Li6.75La3Zr1.75Ta0.25O12 ,10.1149/2.024205esl,25,6.30E-04,-3.200659451,Garnet,Oxides
821,Li10SiP2S12,10.1149/2.0501412jes,27,2.30E-03,-2.638272164,Thio-LISICON,Sulphides
825,Li1.3Al0.3Ti1.7(PO4)3,10.1149/1.2086597,200,3.30E-02,-1.48148606,NASICON,#N/A
826,Li1.5Al0.5Ge1.5(PO4)3,10.1016/j.jpowsour.2009.11.037,127.05,8.43E-02,-1.074172425,NASICON,#N/A
827,Li1.5Al0.5Ge1.5(PO4)3,10.1016/j.jpowsour.2009.11.037,76.74,3.24E-02,-1.48945499,NASICON,#N/A
828,Li1.5Al0.5Ge1.5(PO4)3,10.1016/j.jpowsour.2009.11.037,46.92,1.20E-02,-1.920818754,NASICON,#N/A
829,Li1.5Al0.5Ge1.5(PO4)3,10.1016/j.jpowsour.2009.11.037,26.58,4.43E-03,-2.353596274,NASICON,Oxides
830,Li1.5Al0.5Ge1.5(PO4)3,10.1149/1.2988731,106.96,1.42E-01,-0.847711656,NASICON,#N/A
831,Li1.5Al0.5Ge1.5(PO4)3,10.1149/1.2988731,64.71,4.29E-02,-1.367542708,NASICON,#N/A
832,Li1.5Al0.5Ge1.5(PO4)3,10.1149/1.2988731,27.94,5.26E-03,-2.279014256,NASICON,Oxides
836,Li5.4La3Nb1.8Y0.75O12,10.1021/jp304737x,25,2.51E-05,-4.599980365,Garnet,Oxides
837,Li2MgZrO4,10.1063/1.4710021,140,1.00E-08,-8,Rocksalt,#N/A
840,Li6SrLa2Ta2O12,10.1002/adfm.200400044,30,7.00E-06,-5.15490196,Garnet,Oxides
841,"""(Li2O)50 (Al2O3)4 (P2O5)46""",10.1016/j.jeurceramsoc.2008.12.016,52,7.94E-08,-7.100179498,Glass,#N/A
842,"""(Li2O)50 (Al2O3)4 (P2O5)46""",10.1016/j.jeurceramsoc.2008.12.016,65,1.66E-07,-6.779891912,Glass,#N/A
843,"""(Li2O)50 (Al2O3)4 (P2O5)46""",10.1016/j.jeurceramsoc.2008.12.016,78,3.55E-07,-6.449771647,Glass,#N/A
844,"""(Li2O)50 (Al2O3)4 (P2O5)46""",10.1016/j.jeurceramsoc.2008.12.016,97,1.41E-06,-5.850780887,Glass,#N/A
845,"""(Li2O)50 (Al2O3)4 (P2O5)46""",10.1016/j.jeurceramsoc.2008.12.016,113,5.01E-06,-5.300162274,Glass,#N/A
846,"""(Li2O)50 (Al2O3)4 (P2O5)46""",10.1016/j.jeurceramsoc.2008.12.016,131,1.41E-05,-4.850780887,Glass,#N/A
847,"""(Li2O)50 (Al2O5)5 (P2O5)45""",10.1016/j.jeurceramsoc.2008.12.016,25,1.15E-08,-7.93930216,Glass,Oxides
848,"""(Li2O)50 (Al2O5)5 (P2O5)45""",10.1016/j.jeurceramsoc.2008.12.016,55,1.26E-07,-6.899629455,Glass,#N/A
849,"""(Li2O)50 (Al2O5)5 (P2O5)45""",10.1016/j.jeurceramsoc.2008.12.016,85,7.94E-07,-6.100179498,Glass,#N/A
850,"""(Li2O)50 (Al2O5)5 (P2O5)45""",10.1016/j.jeurceramsoc.2008.12.016,112,5.01E-06,-5.300162274,Glass,#N/A
851,"""(Li2O)50 (Al2O5)5 (P2O5)45""",10.1016/j.jeurceramsoc.2008.12.016,128,1.78E-05,-4.749579998,Glass,#N/A
852,"""(Li2O)50 (P2O5)50""",10.1016/j.jeurceramsoc.2008.12.016,25,1.32E-09,-8.879426069,Glass,Oxides
853,"""(Li2S)9(LaOI)""",10.1016/j.ssi.2008.01.072,30,8.13E-09,-8.089909454,Glass,Sulphides and Other Anions
854,"""(Li2S)2(LaOI)5""",10.1016/j.ssi.2008.01.072,210,3.09E-08,-7.510041521,Glass,#N/A
855,"""(AgI)0.5(LiPO3)0.5""",10.1016/j.ssi.2008.04.015,30,4.10E-08,-7.387216143,Glass,Oxides and Other Anions
856,LiPO3,10.1016/j.ssi.2008.04.015,70,5.50E-08,-7.259637311,Glass,#N/A
857,"""(Li2S)2(LaOI)5""",10.1016/j.ssi.2008.01.072,30,6.92E-08,-7.159893906,Glass,Sulphides and Other Anions
858,"""(Li2S)(LaOI)""",10.1016/j.ssi.2008.01.072,30,2.75E-07,-6.560667306,Glass,Sulphides and Other Anions
859,Li3.9Zn0.05GeS4,10.1016/S0167-2738(00)00277-0,25,2.84E-07,-6.54668166,Thio-LISICON,Sulphides
860,"""(AgI)0.5(LiPO3)0.5""",10.1016/j.ssi.2008.04.015,130,6.46E-07,-6.189767482,Glass,#N/A
861,Li1.6Ti1.7Mg0.3P3O12,10.1016/0167-2738(86)90176-1,25,2.80E-06,-5.552841969,NASICON,Oxides
862,"""(Li2S)7(LaOI)3""",10.1016/j.ssi.2008.01.072,30,2.88E-06,-5.540607512,Glass-Ceramic,Sulphides and Other Anions
863,Li7La3Ta2O13,10.1016/j.ssi.2009.07.002,48,3.30E-06,-5.48148606,Garnet,#N/A
864,"""(Li0.5La0.5TiO3)94(SiO2)6""",10.1016/j.ssi.2008.08.013,15,6.30E-06,-5.200659451,Glass-Ceramic,Oxides
865,"""(Li0.5La0.5TiO3)97(SiO2)3""",10.1016/j.ssi.2008.08.013,15,1.00E-05,-5,Glass-Ceramic,Oxides
866,"""(Li0.5La0.5TiO3)95(SiO2)5""",10.1016/j.ssi.2008.08.013,15,1.25E-05,-4.903089987,Glass-Ceramic,Oxides
867,Li7La3Zr2O12,10.1016/j.jpowsour.2012.02.031,29,2.30E-05,-4.638272164,Garnet,Oxides
868,Li4.275Ge0.61Ga0.25S4,10.1016/S0167-2738(00)00277-0,25,6.34E-05,-4.197910742,Thio-LISICON,Sulphides
869,Li1.4Ti1.6In0.4P3O12,10.1016/0167-2738(86)90176-1,25,1.90E-04,-3.721246399,NASICON,Oxides
870,Li1.8Cr0.8Ti1.2(PO4)3,10.1016/0167-2738(88)90291-3,25,2.40E-04,-3.619788758,NASICON,Oxides
871,Li3.6Ge0.4P0.6S4,10.1149/1.1379028,40,3.30E-04,-3.48148606,Thio-LISICON,#N/A
872,"""(Li2S)9(LaOI)""",10.1016/j.ssi.2008.01.072,210,1.45E-03,-2.838631998,Glass-Ceramic,#N/A
873,Li3.35Ge0.35P0.65S4,10.1149/1.1379028,40,2.51E-03,-2.600326279,Thio-LISICON,#N/A
874,Li1.6Ti1.7Mg0.3P3O12,10.1016/0167-2738(86)90176-1,300,5.30E-03,-2.27572413,NASICON,#N/A
875,Li3.6Ge0.4P0.6S4,10.1149/1.1379028,150,6.17E-03,-2.209714836,Thio-LISICON,#N/A
876,Li1.6Ga0.6Ti1.4(PO4)3,10.1016/0167-2738(86)90176-1,300,8.40E-03,-2.075720714,NASICON,#N/A
877,"""(Li2S)(LaOI)""",10.1016/j.ssi.2008.01.072,210,1.45E-02,-1.838631998,Glass-Ceramic,#N/A
878,"""(Li2S)7(LaOI)3""",10.1016/j.ssi.2008.01.072,210,1.82E-02,-1.739928612,Glass-Ceramic,#N/A
879,Li3.35Ge0.35P0.65S4,10.1149/1.1379028,150,2.54E-02,-1.595166283,Thio-LISICON,#N/A
880,Li3.25Ge0.25P0.75S4,10.1149/1.1379028,150,3.98E-02,-1.400116928,Thio-LISICON,#N/A
881,Li1.4Ti1.6In0.4P3O12,10.1016/0167-2738(86)90176-1,300,5.50E-02,-1.259637311,NASICON,#N/A
882,Li5La3Nb2O12 ,10.1111/j.1151-2916.2003.tb03318.x,527,7.08E-02,-1.150028088,Garnet,#N/A
883,Li6NiCl8,10.1002/zaac.19875531020,203.19,1.67E-06,-5.777283529,Rocksalt,#N/A
884,Li6CoCl8,10.1002/zaac.19875531020,135.16,4.89E-06,-5.310691141,Rocksalt,#N/A
885,Li6CoCl8,10.1002/zaac.19875531020,315,3.34E-05,-4.476253533,Rocksalt,#N/A
886,Li6NiCl8,10.1002/zaac.19875531020,393.66,1.89E-02,-1.723538196,Rocksalt,#N/A
887,Li6FeCl8,10.1002/zaac.19875531020,90.63,1.55E-06,-5.809668302,Rocksalt,#N/A
888,Li6FeCl8,10.1002/zaac.19875531020,282,5.69E-03,-2.244887734,Rocksalt,#N/A
889,"""((Li2S)0.6 (SiS2)0.4 )95 (Li4SiO4)5""",10.1149/1.1392498,25,5.88E-03,-2.230622674,Glass,Sulphides and Other Anions
890,Li6La2Ca(Nb)2O12,10.1016/j.ssi.2008.01.047,25,2.11E-06,-5.675717545,Garnet,Oxides
891,Li6MgLa2Ta2O12,10.1149/1.2800764,21.1,1.92E-07,-6.716698771,Garnet,Oxides
892,Li1.5Al0.5Ge1.5(PO4)3,10.1149/1.3122903,25,0.006309,-2.200039473,NASICON,Oxides
893,Li4.4Al0.4Ge0.6S4,10.1021/acs.chemmater.8b03175,30,4.33E-05,-4.363512104,Thio-LISICON,Sulphides
894,Li4.4Al0.4Sn0.6S4,10.1021/acs.chemmater.8b03175,30,4.39E-06,-5.35753548,Thio-LISICON,Sulphides
895,Li4.4Ga0.4Ge0.6S4,10.1021/acs.chemmater.8b03175,30,1.63E-05,-4.787812396,Thio-LISICON,Sulphides
896,Li4.4Ga0.4Sn0.6S4,10.1021/acs.chemmater.8b03175,30,3.20E-06,-5.494850022,Thio-LISICON,Sulphides
897,Li4.275Ga0.25Ge0.61S4,10.1016/S0167-2738(00)00277-0,127,1.41E-03,-2.850165303,Thio-LISICON,Sulphides
898,Li4.8Al0.8Si0.2S4,10.1006/jssc.2002.9701,86.7,7.07E-06,-5.150580586,Thio-LISICON,#N/A
899,Li4GeS4,10.1016/S0167-2738(00)00277-0,127,5.25E-05,-4.280006174,Thio-LISICON,Sulphides
900,Li4SnS4,10.1021/cm3011315,100,3.00E-03,-2.522878745,Thio-LISICON,Sulphides
901,Li5AlS4,10.1016/j.jssc.2017.09.018,25,1.26E-08,-7.89997427,Thio-LISICON,Sulphides
902,Li5GaS4,10.1016/S0167-2738(00)00277-0,100,5.10E-08,-7.292429824,Thio-LISICON,#N/A
903,LiMgPO4,10.1021/cm504518q,25,6.31E-12,-11.19997064,Olivine,Oxides
904,Li0.95Mg0.95In0.05PO4,10.1021/cm504518q,25,1.12E-10,-9.950781977,Olivine,Oxides
905,Li0.9Mg0.9In0.1PO4,10.1021/cm504518q,25,5.01E-10,-9.300162274,Olivine,Oxides
906,Li0.85Mg0.85In0.15PO4,10.1021/cm504518q,25,1.26E-09,-8.899629455,Olivine,Oxides
907,Li0.83Mg0.83In0.17PO4,10.1021/cm504518q,25,1.41E-09,-8.850780887,Olivine,Oxides
908,LiMgPO4,10.1021/cm504518q,90,4.68E-10,-9.329754147,Olivine,#N/A
909,Li0.95Mg0.95In0.05PO4,10.1021/cm504518q,90,1.12E-08,-7.950781977,Olivine,#N/A
910,Li0.9Mg0.9In0.1PO4,10.1021/cm504518q,90,2.51E-08,-7.600326279,Olivine,#N/A
911,Li0.85Mg0.85In0.15PO4,10.1021/cm504518q,90,7.08E-08,-7.149966742,Olivine,#N/A
912,Li0.83Mg0.83In0.17PO4,10.1021/cm504518q,90,7.94E-08,-7.100179498,Olivine,#N/A
913,Li3AlS3,10.1021/acs.chemmater.9b03230,25,1.31E-08,-7.882728704,Other,Sulphides
914,Li3AlS3,10.1021/acs.chemmater.9b03230,108,6.31E-07,-6.199970641,Other,#N/A
915,Li6SiO4Cl2,10.1021/acs.chemmater.1c00157,25,1.00E-10,-10,Argyrodite,Oxides and Other Anions
916,Li6SiO4Cl2,10.1021/acs.chemmater.1c00157,302,6.20E-06,-5.207608311,Argyrodite,#N/A
917,LiTa2PO8,10.1039/C8TA09170F,25,1.60E-03,-2.795880017,Other,Oxides
918,LiTa2PO8,10.1039/C8TA09170F,85,1.58E-02,-1.801342913,Other,#N/A
919,Li1.4S2.2P0.6,10.1016/j.ssi.2006.07.017,45,3.16E-03,-2.500312917,Glass-Ceramic,#N/A
920,Li4.8Al0.8Si0.2S4,10.1006/jssc.2002.9701,253,3.98E-03,-2.400116928,Thio-LISICON,Oxides and Other Anions
921,LiF,"Journal De Physique 26 339-341, 1965",392,7.75E-09,-8.110698297,Rocksalt,Oxides
922,Li0.022 La0.118 Ti0.2 Al0.004 O0.631,10.1007/BF02378009,97.37,5.62E-03,-2.250031916,Perovskite,#N/A
922,LiF,"Journal De Physique 26 339-341, 1965",351,2.65E-09,-8.576754126,Rocksalt,#N/A
923,LiF,"Journal De Physique 26 339-341, 1965",321,1.07E-09,-8.970616222,Rocksalt,#N/A
924,LiF,10.1023/A:1006564921011,270,1.85E-10,-9.733717436,Rocksalt,#N/A
925,LiF,10.1023/A:1006564921011,203,1.41E-11,-10.85087436,Rocksalt,#N/A
926,LiF,10.1023/A:1006564921011,142,5.70E-13,-12.24379656,Rocksalt,#N/A
927,Li0.022 La0.118 Ti0.2 Al0.004 O0.631,10.1007/BF02378009,30,8.91E-04,-3.049976093,Perovskite,Oxides
928,Li0.022 La0.115 Ti0.165 Al0.055 O0.618,10.1007/BF02378009,97.37,4.46E-03,-2.350665141,Perovskite,#N/A
930,Li2ZrS3,10.1016/j.ssi.2008.01.055,30,7.30E-06,-5.13667714,Thio-LISICON,Sulphides
931,Li0.022 La0.115 Ti0.165 Al0.055 O0.618,10.1007/BF02378009,30,5.25E-04,-3.280006174,Perovskite,Oxides
2000,(YPO4)0.8(Li3PO4)0.2,10.1016/0167-2738(89)90457-8,25,1.41E-05,-4.851039883,Zircon,Oxides
2001, Li0.8La0.066Zr2(PO4)3,10.1007/s11581-009-0332-6,25,8.20E-06,-5.086338509,NASICON,Oxides
2003,Li3.09BO2.53N0.52,10.1016/j.jpowsour.2008.09.089,25,8.65E-07,-6.06311007,Glass,Oxides
2004,Li5Nd3Sb2O12,10.1016/j.ssi.2008.01.002,25,5.58E-07,-6.253253283,Garnet,Oxides
2005,Li5La3Sb2O12,10.1016/j.ssi.2008.01.002,25,2.06E-06,-5.685784276,Garnet,Oxides
2006,LiAlSi2O6,10.1016/j.ssi.2009.02.028,25,3.49E-09,-8.457685004,Glass,Oxides
2007,"""(Li2O)16.6 (SiO2)83.4""",10.1016/S0022-3093(99)00688-2,25,1.30E-09,-8.887183074,Glass,Oxides
2008,Li3Fe2P3O12,10.1016/0167-2738(90)90442-T,25,1.11E-08,-7.953862132,Glass-Ceramic,Sulphides and Other Anions
2009,Li2.9Sc1.9Zr0.1(PO4)3,10.1016/S0925-8388(96)02746-6,25,7.48E-05,-4.126174447,NASICON,Sulphides
2010,Li1.9Mg0.1TiO3.05,10.1016/j.ssi.2008.03.001,25,1.96E-07,-6.708504408,Rocksalt,Sulphides and Other Anions
2011,(YPO4)0.9(Li3PO4)0.1,10.1016/0167-2738(89)90457-8,25,4.64E-07,-6.333347081,Zircon,Oxides
2012,(YPO4)0.7(Li3PO4)0.3,10.1016/0167-2738(89)90457-8,25,6.57E-09,-8.182516656,Zircon,Oxides
2013,(YPO4)0.5(Li3PO4)0.5,10.1016/0167-2738(89)90457-8,25,6.68E-11,-10.1753005,Zircon,Oxides
2014,LiGaSiO4,10.1016/0167-2738(87)90048-8,25,1.08E-11,-10.9652893,Phenakite,Oxides
2015,Li0.68Ga0.68Si2.33O6,10.1016/0167-2738(87)90048-8,25,3.15E-11,-10.50228226,Phenakite,Oxides
2016,Li0.96Ga0.96Si2.04O6,10.1016/0167-2738(87)90048-8,25,2.35E-11,-10.62874643,Phenakite,Oxides
2017,Li4Al0.33Si0.33P0.33O4,10.1021/acsami.6b14402,25,3.25E-06,-5.487904825,LISICON,Oxides
2018,Li4Al0.33Si0.17Ge0.17P0.33O4,10.1021/acsami.6b14402,25,1.61E-06,-5.792359875,LISICON,Oxides
2019,Li4.25Si0.75Al0.25O4,10.1021/acsami.6b14402,25,2.02E-08,-7.695350471,LISICON,Oxides
2020,Li3.75Si0.75P0.25O4,10.1021/acsami.6b14402,25,5.54E-07,-6.25635315,LISICON,Oxides
2021,LiCaTiNbO6,10.1021/cm9810382,25,6.07E-07,-6.216929275,Perovskite,Oxides
2022,Li3Cr(MoO4)3,10.1039/B301189e,25,3.19E-09,-8.496443639,LISICON,Oxides
2023,Li2Mg2(MoO4)3,10.1039/B301189e,25,5.35E-12,-11.2712539,Lysonite,Oxides
2024,Li3Fe(MoO4)3,10.1039/B301189e,25,5.89E-10,-9.229824822,Lysonite,Oxides
2025,Li6FeCl8,10.1002/zaac.19875531020,25,8.97E-08,-7.047042731,Rocksalt,Halides
2026,Li4.8Si0.2Al0.8S4,10.1006/jssc.2002.9701,25,1.07E-06,-5.971412549,Thio-LISICON,Sulphides
2027,Li3.6Ge0.4P0.6S4,10.1149/1.1379028,25,0.000221356,-3.654909409,Thio-LISICON,Sulphides
2028,Li3.35Ge0.35P0.65S4,10.1149/1.1379028,25,0.001830655,-2.737393551,Thio-LISICON,Sulphides
2029,Li6NiCl8,10.1002/zaac.19875531020,25,2.69E-10,-9.569675406,Rocksalt,Halides
2030,Li6CoCl8,10.1002/zaac.19875531020,25,1.51E-06,-5.821821295,Rocksalt,Halides
2031,LiF,"Journal De Physique 26 339-341, 1965",25,1.18E-14,-13.92960042,Rocksalt,Halides
